Repository: MMMM2000/PyPlot

# Microwire Data Plotting & Logging

A compact toolkit for logging, visualising, and post-processing microwire
experiments. The launcher keeps the utilities together so you can jump between
loggers, plotters, emulators, and builders without starting individual scripts.

## Quick Start

1. Install Python 3.14.x. The project currently declares
   `requires-python = ">=3.14,<3.15"` in `pyproject.toml`; 3.14.4 is the current reference build.
2. Install uv if it is not already available:
   - macOS/Linux: `curl -LsSf https://astral.sh/uv/install.sh | sh`
   - Windows PowerShell:
     `powershell -ExecutionPolicy ByPass -c "irm https://astral.sh/uv/install.ps1 | iex"`

File: sample_data/DMA/Ni50Fe27Ga23 11_1 s1.txt (part 21 of 84)
[step]
Stress Ramp - 1
Step time	Stress	Strain	Temperature	Strain (step)
s	MPa	%	°C	%
6.13	92.8379	0.322911	36.01	0.146844
6.15	93.2418	0.322585	36.01	0.146518
6.17	93.2632	0.323188	36.01	0.147121
6.19	93.4446	0.323239	36.01	0.147172
6.21	93.8376	0.323860	36.01	0.147793
6.23	93.8475	0.324663	36.01	0.148596
6.25	94.4098	0.325211	36.01	0.149144
6.27	94.5797	0.325907	36.01	0.149841
6.29	94.8997	0.326420	36.01	0.150353
6.31	94.6651	0.326762	36.01	0.150695
6.33	94.9479	0.327374	36.01	0.151307
6.35	95.7097	0.327025	36.01	0.150958
6.37	95.8079	0.328055	36.01	0.151988
6.39	95.8743	0.327337	36.01	0.151270
6.41	96.0740	0.328977	36.01	0.152910
6.43	96.0435	0.328641	36.01	0.152574
6.45	96.5888	0.329993	36.01	0.153926
6.47	96.7533	0.329932	36.01	0.153866
6.49	96.9654	0.330778	36.01	0.154711

[step]
IsoStress - 6
Step time	Stress	Strain	Temperature	Strain (step)
s	MPa	%	°C	%
0.50	97.3323	0.331668	36.01	0.00000
1.50	97.5991	0.331666	36.01	-2.08305e-6
2.50	97.5400	0.331462	36.01	-2.06250e-4
3.50	97.3520	0.331393	36.00	-2.75018e-4
4.50	97.1885	0.331536	36.00	-1.31954e-4
5.50	97.3670	0.331962	36.00	2.93932e-4
6.50	97.6470	0.331765	36.00	9.65980e-5
7.50	97.6841	0.331516	36.00	-1.52896e-4
8.50	97.5708	0.331564	36.00	-1.03958e-4
9.50	97.4377	0.331909	36.00	2.40273e-4
10.50	97.4275	0.332156	36.00	4.87712e-4
11.50	97.7071	0.331808	36.00	1.39509e-4
12.50	97.7355	0.331674	35.99	5.44371e-6
13.50	97.5750	0.331530	35.99	-1.38342e-4
14.50	97.5146	0.331711	35.99	4.22165e-5
15.50	97.4163	0.332034	35.99	3.65200e-4
16.50	97.6410	0.331909	35.99	2.40162e-4
17.50	97.6452	0.331595	35.99	-7.36567e-5
18.50	97.4547	0.331423	35.99	-2.45883e-4
19.50	97.2719	0.331502	35.99	-1.66700e-4
20.50	97.3031	0.331809	35.99	1.40287e-4
21.50	97.6264	0.331718	35.98	4.96322e-5
22.50	97.5465	0.331331	35.99	-3.36926e-4
23.50	97.4297	0.331377	35.98	-2.91710e-4
24.50	97.4207	0.331656	35.98	-1.24150e-5
25.50	97.4978	0.332043	35.98	3.74644e-4
26.50	97.7496	0.332148	35.98	4.79490e-4
27.50	97.7043	0.331839	35.98	1.70449e-4
28.50	97.7464	0.331988	35.98	3.19873e-4
29.50	97.5359	0.331977	35.98	3.08125e-4
30.50	97.5040	0.332091	35.98	4.22415e-4
31.50	97.7750	0.332095	35.98	4.27025e-4
32.50	97.7091	0.331893	35.97	2.24442e-4
33.50	97.6480	0.332032	35.97	3.63784e-4
34.50	97.2804	0.331871	35.98	2.02778e-4
35.50	97.4250	0.331785	35.98	1.16568e-4
36.50	97.4886	0.331711	35.98	4.25776e-5
37.50	97.5748	0.331552	35.98	-1.16206e-4
38.50	97.3005	0.331311	35.98	-3.57563e-4
39.50	97.2107	0.331455	35.98	-2.13360e-4
40.50	97.2455	0.331734	35.99	6.55189e-5
41.50	97.4762	0.331562	35.99	-1.06624e-4
42.50	97.5374	0.331482	35.99	-1.86114e-4
43.50	97.3830	0.331361	36.00	-3.07208e-4
44.50	97.3699	0.331669	36.00	8.05446e-7
45.50	97.3417	0.331737	36.00	6.84074e-5
46.50	97.5028	0.331414	36.01	-2.54827e-4
47.50	97.5638	0.331550	36.01	-1.18623e-4
48.50	97.5218	0.331661	36.01	-7.13792e-6
49.50	97.4408	0.331659	36.02	-9.80422e-6
50.50	97.2367	0.331587	36.02	-8.12112e-5
51.50	97.4196	0.331102	36.02	-5.66784e-4
52.50	97.3986	0.330935	36.03	-7.33095e-4
53.50	97.3006	0.330896	36.03	-7.72673e-4
54.50	97.1865	0.331008	36.04	-6.60383e-4
55.50	97.1117	0.331231	36.04	-4.36968e-4
56.50	97.5813	0.330865	36.04	-8.03752e-4
57.50	97.4788	0.330890	36.05	-7.78367e-4
58.50	97.3240	0.330730	36.05	-9.38095e-4
59.50	97.2008	0.330828	36.06	-8.40747e-4
60.50	97.2664	0.330983	36.07	-6.85018e-4
61.50	97.4653	0.330915	36.07	-7.53481e-4
62.50	97.4240	0.330649	36.08	-1.01983e-3
63.50	97.3438	0.330621	36.08	-1.04714e-3
64.50	97.4113	0.330657	36.09	-1.01178e-3
65.50	97.4098	0.331103	36.09	-5.65784e-4
66.50	97.6856	0.330999	36.10	-6.69715e-4
67.50	97.7818	0.330854	36.11	-8.14639e-4
68.50	97.6359	0.330741	36.12	-9.27791e-4
69.50	97.5256	0.330902	36.12	-7.65896e-4
70.50	97.3885	0.330868	36.13	-8.00669e-4
71.50	97.7020	0.330682	36.14	-9.86088e-4
72.50	97.6441	0.330366	36.14	-1.30207e-3
73.50	97.3982	0.330235	36.15	-1.43308e-3
74.50	97.3171	0.330258	36.16	-1.41064e-3
75.50	97.2707	0.330394	36.16	-1.27463e-3
76.50	97.5568	0.330290	36.17	-1.37848e-3
77.50	97.5715	0.330063	36.18	-1.60531e-3
78.50	97.4614	0.330062	36.19	-1.60606e-3
79.50	97.4967	0.330217	36.19	-1.45150e-3
80.50	97.3441	0.330401	36.20	-1.26705e-3
81.50	97.5276	0.330063	36.21	-1.60509e-3
82.50	97.5289	0.330048	36.22	-1.62031e-3
83.50	97.4002	0.329838	36.23	-1.83053e-3
84.50	97.3778	0.329847	36.24	-1.82117e-3
85.50	97.3392	0.330055	36.24	-1.61373e-3
86.50	97.7134	0.329815	36.25	-1.85383e-3
87.50	97.6758	0.329735	36.26	-1.93377e-3
88.50	97.3163	0.329553	36.27	-2.11510e-3
89.50	97.3084	0.329436	36.28	-2.23242e-3
90.50	97.3734	0.329615	36.29	-2.05308e-3
91.50	97.4736	0.329310	36.30	-2.35868e-3
92.50	97.5687	0.329190	36.31	-2.47877e-3
93.50	97.5195	0.329446	36.32	-2.22264e-3
94.50	97.5050	0.329637	36.32	-2.03142e-3
95.50	97.4873	0.330036	36.33	-1.63211e-3
96.50	97.6978	0.329637	36.34	-2.03142e-3
97.50	97.6209	0.329513	36.35	-2.15557e-3
98.50	97.6040	0.329304	36.36	-2.36443e-3
99.50	97.5178	0.329263	36.37	-2.40537e-3
100.50	97.3272	0.329057	36.38	-2.61184e-3
101.50	97.3500	0.328555	36.39	-3.11383e-3
102.50	97.3174	0.328366	36.40	-3.30266e-3
103.50	97.1560	0.328405	36.41	-3.26345e-3
104.50	97.1780	0.328479	36.42	-3.18940e-3
105.50	97.1683	0.328765	36.43	-2.90383e-3
106.50	97.5338	0.328488	36.44	-3.18040e-3
107.50	97.3987	0.328471	36.45	-3.19748e-3
108.50	97.2517	0.328179	36.46	-3.48964e-3
109.50	97.1396	0.328290	36.47	-3.37851e-3
110.50	97.2055	0.328742	36.48	-2.92669e-3
111.50	97.5838	0.328313	36.50	-3.35579e-3
112.50	97.4297	0.328244	36.51	-3.42429e-3
113.50	97.4625	0.328315	36.52	-3.35335e-3
114.50	97.1711	0.328126	36.53	-3.54224e-3
115.50	97.0863	0.328129	36.54	-3.53958e-3
116.50	97.2795	0.327765	36.55	-3.90328e-3
117.50	97.2814	0.327491	36.56	-4.17707e-3
118.50	97.1402	0.327581	36.57	-4.08758e-3
119.50	97.1194	0.327604	36.58	-4.06453e-3
120.50	97.0932	0.327755	36.60	-3.91322e-3
121.50	97.3555	0.327529	36.61	-4.13963e-3
122.50	97.3721	0.327682	36.62	-3.98601e-3
123.50	97.3953	0.327732	36.63	-3.93683e-3
124.50	97.2626	0.327836	36.64	-3.83204e-3
125.50	97.2813	0.327966	36.66	-3.70272e-3
126.50	97.5436	0.327671	36.67	-3.99732e-3
127.50	97.4353	0.327591	36.68	-4.07747e-3
128.50	97.5189	0.327648	36.69	-4.02073e-3
129.50	97.4535	0.327760	36.70	-3.90819e-3
130.50	97.2497	0.327850	36.72	-3.81857e-3
131.50	97.4157	0.327436	36.73	-4.23243e-3
132.50	97.4660	0.327196	36.74	-4.47225e-3
133.50	97.3793	0.327155	36.75	-4.51297e-3
134.50	97.2291	0.327155	36.77	-4.51297e-3
135.50	97.2999	0.327273	36.78	-4.39557e-3
136.50	97.5802	0.327133	36.79	-4.53538e-3
137.50	97.4819	0.326929	36.81	-4.73930e-3
138.50	97.4348	0.326964	36.82	-4.70425e-3
139.50	97.4163	0.326995	36.83	-4.67387e-3
140.50	97.5293	0.327491	36.85	-4.17768e-3
141.50	97.5970	0.326892	36.86	-4.77638e-3
142.50	97.5301	0.326816	36.87	-4.85254e-3
143.50	97.5040	0.326848	36.89	-4.82035e-3
144.50	97.2642	0.327004	36.90	-4.66412e-3
145.50	97.4340	0.327087	36.91	-4.58157e-3
146.50	97.6094	0.326806	36.92	-4.86192e-3
147.50	97.6120	0.326760	36.94	-4.90889e-3
148.50	97.5126	0.326761	36.95	-4.90747e-3
149.50	97.4216	0.326720	36.97	-4.94838e-3
150.50	97.4009	0.326821	36.98	-4.84718e-3
151.50	97.4514	0.326266	36.99	-5.40204e-3
152.50	97.4921	0.326294	37.01	-5.37402e-3
153.50	97.5383	0.326309	37.02	-5.35974e-3
154.50	97.3325	0.326196	37.03	-5.47229e-3
155.50	97.4975	0.326535	37.05	-5.13314e-3
156.50	97.5761	0.326002	37.06	-5.66593e-3
157.50	97.4443	0.325833	37.08	-5.83529e-3
158.50	97.4388	0.326012	37.09	-5.65618e-3
159.50	97.3806	0.326072	37.10	-5.59668e-3
160.50	97.4196	0.325982	37.12	-5.68603e-3
161.50	97.5051	0.325631	37.13	-6.03776e-3
162.50	97.5842	0.325584	37.14	-6.08456e-3
163.50	97.4721	0.325416	37.16	-6.25254e-3
164.50	97.2305	0.325566	37.17	-6.10209e-3
165.50	97.4173	0.325610	37.19	-6.05879e-3
166.50	97.4586	0.325369	37.20	-6.29906e-3
167.50	97.4475	0.325087	37.22	-6.58119e-3
168.50	97.4041	0.325222	37.23	-6.44643e-3
169.50	97.3282	0.325324	37.24	-6.34486e-3
170.50	97.4239	0.325356	37.26	-6.31287e-3
171.50	97.6025	0.325007	37.27	-6.66148e-3
172.50	97.5733	0.325094	37.28	-6.57475e-3
173.50	97.5800	0.325085	37.30	-6.58325e-3
174.50	97.1609	0.324949	37.31	-6.71931e-3
175.50	97.3355	0.325013	37.33	-6.65562e-3
176.50	97.4735	0.324709	37.34	-6.95986e-3
177.50	97.4190	0.324589	37.36	-7.07896e-3
178.50	97.2573	0.324337	37.37	-7.33134e-3
179.50	97.1046	0.324406	37.39	-7.26235e-3
180.50	97.2572	0.324633	37.40	-7.03543e-3
181.50	97.5157	0.324519	37.42	-7.14892e-3
182.50	97.5134	0.324385	37.43	-7.28348e-3
183.50	97.4810	0.324326	37.44	-7.34286e-3
184.50	97.1123	0.324389	37.46	-7.27957e-3
185.50	97.2040	0.324374	37.47	-7.29487e-3
186.50	97.5503	0.324343	37.49	-7.32589e-3
187.50	97.4544	0.324077	37.50	-7.59161e-3
188.50	97.5088	0.324257	37.52	-7.41116e-3
189.50	97.4779	0.324606	37.53	-7.06218e-3
190.50	97.6521	0.324604	37.54	-7.06432e-3
191.50	97.7175	0.324330	37.56	-7.33817e-3
192.50	97.5821	0.324217	37.57	-7.45182e-3
193.50	97.6898	0.324445	37.59	-7.22291e-3
194.50	97.6229	0.324690	37.60	-6.97811e-3
195.50	97.6677	0.324432	37.62	-7.23668e-3
196.50	97.8108	0.324179	37.63	-7.48918e-3
197.50	97.6698	0.324025	37.65	-7.64321e-3
198.50	97.5254	0.324027	37.66	-7.64135e-3
199.50	97.5508	0.324198	37.67	-7.47037e-3
200.50	97.6916	0.324313	37.69	-7.35581e-3
201.50	97.8772	0.324137	37.70	-7.53128e-3
202.50	97.8694	0.324018	37.72	-7.65071e-3
203.50	97.6502	0.323912	37.73	-7.75642e-3
204.50	97.4938	0.323816	37.75	-7.85268e-3
205.50	97.7358	0.323761	37.76	-7.90723e-3
206.50	97.8882	0.323676	37.78	-7.99217e-3
207.50	97.8300	0.323548	37.79	-8.12059e-3
208.50	97.6211	0.323450	37.81	-8.21802e-3
209.50	97.6847	0.323619	37.82	-8.04899e-3
210.50	97.7516	0.323439	37.84	-8.22977e-3
211.50	97.8413	0.323169	37.85	-8.49965e-3
212.50	97.6868	0.322746	37.86	-8.92221e-3
213.50	97.4989	0.322733	37.88	-8.93537e-3
214.50	97.4475	0.322992	37.89	-8.67668e-3
215.50	97.4814	0.322780	37.91	-8.88802e-3
216.50	97.5577	0.322269	37.92	-9.39895e-3
217.50	97.3857	0.321976	37.94	-9.69235e-3
218.50	97.3612	0.322116	37.95	-9.55193e-3
219.50	97.3023	0.322234	37.97	-9.43422e-3
220.50	97.6173	0.322593	37.98	-9.07532e-3
221.50	97.7094	0.322331	38.00	-9.33737e-3
222.50	97.6367	0.322397	38.01	-9.27174e-3
223.50	97.5960	0.322233	38.03	-9.43564e-3
224.50	97.3118	0.322310	38.04	-9.35817e-3
225.50	97.6327	0.322141	38.06	-9.52787e-3
226.50	97.6389	0.321826	38.07	-9.84211e-3
227.50	97.3956	0.321184	38.09	-0.0104839
228.50	97.0343	0.320768	38.10	-0.0109000
229.50	96.9813	0.320814	38.12	-0.0108542
230.50	97.1526	0.320821	38.13	-0.0108470
231.50	97.1838	0.320622	38.14	-0.0110468
232.50	97.1765	0.320558	38.16	-0.0111104
233.50	96.9945	0.320524	38.17	-0.0111448
234.50	97.0065	0.320929	38.19	-0.0107393
235.50	97.1680	0.320804	38.20	-0.0108642
236.50	97.4269	0.320989	38.22	-0.0106793
237.50	97.4213	0.320821	38.23	-0.0108476
238.50	97.3819	0.321043	38.25	-0.0106257
239.50	97.3357	0.321228	38.26	-0.0104407
240.50	97.5090	0.321202	38.28	-0.0104662
241.50	97.6914	0.321049	38.29	-0.0106197
242.50	97.4910	0.320787	38.31	-0.0108809
243.50	97.4294	0.320625	38.32	-0.0110435
244.50	97.3169	0.320923	38.34	-0.0107455
245.50	97.5768	0.320705	38.35	-0.0109630
246.50	97.5158	0.320456	38.37	-0.0112121
247.50	97.1971	0.319923	38.39	-0.0117450
248.50	97.1650	0.320235	38.40	-0.0114332
249.50	97.3131	0.320419	38.42	-0.0112493
250.50	97.6043	0.320275	38.43	-0.0113936
251.50	97.5416	0.319893	38.45	-0.0117752
252.50	97.3720	0.319836	38.46	-0.0118319
253.50	97.3390	0.319844	38.48	-0.0118243
254.50	97.2718	0.320052	38.49	-0.0116165
255.50	97.6407	0.320313	38.51	-0.0113554
256.50	97.6713	0.319957	38.52	-0.0117113
257.50	97.4769	0.319785	38.53	-0.0118833
258.50	97.5426	0.319986	38.55	-0.0116820
259.50	97.5121	0.320059	38.56	-0.0116095
260.50	97.7542	0.319940	38.58	-0.0117281
261.50	97.8089	0.319810	38.60	-0.0118581
262.50	97.6449	0.319767	38.61	-0.0119017
263.50	97.6319	0.319671	38.62	-0.0119975
264.50	97.4090	0.319810	38.64	-0.0118589
265.50	97.7831	0.319752	38.66	-0.0119166
266.50	97.7984	0.319367	38.67	-0.0123013
267.50	97.6728	0.319150	38.69	-0.0125189
268.50	97.5697	0.319354	38.70	-0.0123147
269.50	97.3767	0.319519	38.72	-0.0121492
270.50	97.5318	0.319031	38.73	-0.0126377
271.50	97.6466	0.318800	38.75	-0.0128679
272.50	97.4665	0.318646	38.76	-0.0130228
273.50	97.3426	0.318445	38.78	-0.0132232
274.50	97.2249	0.318874	38.79	-0.0127948
275.50	97.6126	0.318637	38.81	-0.0130318
276.50	97.5597	0.318620	38.82	-0.0130486
277.50	97.5193	0.318415	38.84	-0.0132533
278.50	97.3721	0.318161	38.86	-0.0135073
279.50	97.1443	0.318237	38.87	-0.0134317
280.50	97.2871	0.317819	38.89	-0.0138491
281.50	97.4744	0.317758	38.90	-0.0139101
282.50	97.4912	0.317995	38.92	-0.0136738
283.50	97.3834	0.318100	38.93	-0.0135686
284.50	97.2202	0.318108	38.95	-0.0135605
285.50	97.4752	0.317821	38.96	-0.0138475
286.50	97.5213	0.317666	38.98	-0.0140024
287.50	97.3618	0.317445	38.99	-0.0142238
288.50	97.4106	0.317652	39.01	-0.0140163
289.50	97.2392	0.317636	39.02	-0.0140323
290.50	97.5921	0.317481	39.04	-0.0141877
291.50	97.5773	0.317401	39.05	-0.0142676
292.50	97.3776	0.317162	39.07	-0.0145064
293.50	97.3495	0.317108	39.09	-0.0145609
294.50	97.2738	0.317325	39.10	-0.0143435
295.50	97.4202	0.316902	39.12	-0.0147662
296.50	97.4975	0.316783	39.13	-0.0148850
297.50	97.3927	0.316743	39.15	-0.0149253
298.50	97.2144	0.316585	39.17	-0.0150835
299.50	97.0677	0.316745	39.18	-0.0149232
300.50	97.3973	0.316732	39.20	-0.0149363
301.50	97.5294	0.316556	39.21	-0.0151129
302.50	97.4982	0.316417	39.23	-0.0152513
303.50	97.4276	0.316597	39.24	-0.0150712
304.50	97.4495	0.316995	39.26	-0.0146730
305.50	97.6352	0.316547	39.28	-0.0151216
306.50	97.5400	0.316328	39.29	-0.0153400
307.50	97.4303	0.316289	39.31	-0.0153797
308.50	97.3414	0.316255	39.32	-0.0154137
309.50	97.1943	0.316059	39.34	-0.0156093
310.50	97.4123	0.315995	39.35	-0.0156732
311.50	97.4826	0.315871	39.37	-0.0157979
312.50	97.3911	0.315795	39.39	-0.0158731
313.50	97.3345	0.315834	39.40	-0.0158345
314.50	97.3110	0.316074	39.42	-0.0155941
315.50	97.6140	0.315920	39.44	-0.0157484
316.50	97.5922	0.315797	39.45	-0.0158716
317.50	97.4966	0.315631	39.47	-0.0160373
318.50	97.3832	0.315638	39.48	-0.0160299
319.50	97.3699	0.315799	39.50	-0.0158698
320.50	97.6196	0.315495	39.52	-0.0161733
321.50	97.5121	0.315365	39.53	-0.0163038
322.50	97.3871	0.315275	39.55	-0.0163935
323.50	97.3593	0.315299	39.56	-0.0163696
324.50	97.2804	0.315425	39.58	-0.0162437
325.50	97.6190	0.315139	39.60	-0.0165295
326.50	97.5003	0.314953	39.61	-0.0167151
327.50	97.4455	0.314792	39.63	-0.0168762
328.50	97.3950	0.314969	39.64	-0.0166993
329.50	97.3479	0.315069	39.66	-0.0165989
330.50	97.5867	0.314824	39.68	-0.0168444
331.50	97.5576	0.314654	39.69	-0.0170139
332.50	97.5195	0.314641	39.71	-0.0170271
333.50	97.4236	0.314498	39.73	-0.0171706
334.50	97.4129	0.314895	39.74	-0.0167731
335.50	97.5740	0.314314	39.76	-0.0173546
336.50	97.6434	0.314144	39.78	-0.0175240
337.50	97.3135	0.313801	39.79	-0.0178674
338.50	97.2642	0.313845	39.81	-0.0178234
339.50	97.1637	0.314054	39.83	-0.0176147
340.50	97.4057	0.313637	39.84	-0.0180315
341.50	97.3175	0.313642	39.86	-0.0180266
342.50	97.3076	0.313726	39.87	-0.0179423
343.50	97.0773	0.313413	39.89	-0.0182550
344.50	97.1506	0.313745	39.91	-0.0179234
345.50	97.4114	0.313459	39.92	-0.0182092
346.50	97.4079	0.313397	39.94	-0.0182715
347.50	97.3191	0.313354	39.96	-0.0183142
348.50	97.3659	0.313501	39.97	-0.0181678
349.50	97.2324	0.313540	39.99	-0.0181283
350.50	97.6677	0.313587	40.01	-0.0180813
351.50	97.4658	0.313159	40.02	-0.0185094
352.50	97.3190	0.312982	40.04	-0.0186865
353.50	97.3370	0.313160	40.06	-0.0185081
354.50	97.3063	0.313287	40.07	-0.0183816
355.50	97.4315	0.312904	40.09	-0.0187648
356.50	97.6172	0.313136	40.11	-0.0185327
357.50	97.5527	0.313059	40.12	-0.0186094
358.50	97.3412	0.312946	40.14	-0.0187226
359.50	97.3197	0.312971	40.16	-0.0186974
360.50	97.4879	0.312488	40.17	-0.0191806
361.50	97.4835	0.312555	40.19	-0.0191129
362.50	97.5408	0.312709	40.21	-0.0189598
363.50	97.4295	0.312486	40.22	-0.0191820
364.50	97.2691	0.312483	40.24	-0.0191853
365.50	97.5532	0.312175	40.26	-0.0194932
366.50	97.3919	0.311979	40.27	-0.0196895
367.50	97.5427	0.312320	40.29	-0.0193481
368.50	97.5120	0.312279	40.31	-0.0193890
369.50	97.4911	0.312413	40.32	-0.0192551
370.50	97.6819	0.312006	40.34	-0.0196619
371.50	97.4484	0.311758	40.36	-0.0199101
372.50	97.2644	0.311524	40.38	-0.0201447
373.50	97.2575	0.311785	40.39	-0.0198831
374.50	97.4957	0.312136	40.41	-0.0195323
375.50	97.6825	0.311816	40.43	-0.0198522
376.50	97.7124	0.311727	40.45	-0.0199416
377.50	97.4485	0.311518	40.46	-0.0201504
378.50	97.4410	0.311505	40.48	-0.0201632
379.50	97.4514	0.311477	40.50	-0.0201918
380.50	97.3916	0.311207	40.51	-0.0204611
381.50	97.6412	0.311002	40.53	-0.0206667
382.50	97.4615	0.311102	40.55	-0.0205663
383.50	97.5802	0.311096	40.57	-0.0205726
384.50	97.4795	0.311296	40.59	-0.0203726
385.50	97.6146	0.310662	40.60	-0.0210060
386.50	97.6018	0.310680	40.62	-0.0209882
387.50	97.5968	0.310648	40.64	-0.0210201
388.50	97.3623	0.310816	40.66	-0.0208520
389.50	97.3782	0.310509	40.68	-0.0211593
390.50	97.5808	0.310387	40.70	-0.0212818
391.50	97.5856	0.310251	40.72	-0.0214173
392.50	97.4947	0.310288	40.73	-0.0213809
393.50	97.2427	0.310179	40.75	-0.0214892
394.50	97.3097	0.310173	40.77	-0.0214950
395.50	97.6184	0.309801	40.79	-0.0218676
396.50	97.4276	0.309723	40.81	-0.0219451
397.50	97.1842	0.309571	40.83	-0.0220970
398.50	97.1779	0.309646	40.85	-0.0220220
399.50	97.0103	0.309468	40.87	-0.0222000
400.50	97.2575	0.309293	40.89	-0.0223752
401.50	97.1390	0.309008	40.91	-0.0226608
402.50	97.0578	0.309183	40.93	-0.0224857
403.50	96.7906	0.308997	40.95	-0.0226712
404.50	96.8751	0.308969	40.97	-0.0226990
405.50	97.1827	0.308727	40.99	-0.0229419
406.50	97.1885	0.308729	41.01	-0.0229396
407.50	97.0409	0.308894	41.03	-0.0227749
408.50	97.2012	0.309110	41.05	-0.0225588
409.50	97.1299	0.309033	41.07	-0.0226349
410.50	97.3779	0.309048	41.09	-0.0226208
411.50	97.4209	0.308919	41.11	-0.0227494
412.50	97.3778	0.309221	41.13	-0.0224477
413.50	97.4654	0.309531	41.16	-0.0221377
414.50	97.5453	0.309844	41.18	-0.0218243
415.50	97.6514	0.309590	41.20	-0.0220788
416.50	97.5939	0.309457	41.22	-0.0222111
417.50	97.5012	0.309597	41.25	-0.0220710
418.50	97.2228	0.309376	41.27	-0.0222927
419.50	97.3889	0.309464	41.30	-0.0222041
420.50	97.5100	0.309093	41.32	-0.0225754
421.50	97.5427	0.309069	41.35	-0.0225995
422.50	97.3132	0.308939	41.37	-0.0227289
423.50	97.2316	0.309054	41.40	-0.0226143
424.50	97.2412	0.309328	41.43	-0.0223406
425.50	97.5029	0.309016	41.47	-0.0226525
426.50	97.3271	0.309121	41.50	-0.0225472
427.50	97.3087	0.309331	41.54	-0.0223377
428.50	97.2533	0.309643	41.57	-0.0220259
429.50	97.3763	0.309311	41.60	-0.0223572
430.50	97.5452	0.307880	41.61	-0.0237887
431.50	97.4939	0.306397	41.62	-0.0252711
432.50	97.4077	0.306878	41.64	-0.0247901
433.50	97.3257	0.308721	41.65	-0.0229472
434.50	97.3930	0.309321	41.65	-0.0223473
435.50	97.5354	0.308698	41.64	-0.0229703
436.50	97.3732	0.308452	41.63	-0.0232167
437.50	97.3440	0.308286	41.63	-0.0233825
438.50	97.1446	0.307753	41.65	-0.0239153
439.50	97.3933	0.307477	41.69	-0.0241910
440.50	97.4904	0.307042	41.74	-0.0246267
441.50	97.4122	0.306812	41.79	-0.0248567
442.50	97.3797	0.306993	41.82	-0.0246757
443.50	97.3539	0.307131	41.84	-0.0245378
444.50	97.2894	0.307098	41.83	-0.0245700
445.50	97.5768	0.307129	41.81	-0.0245393
446.50	97.4488	0.307989	41.76	-0.0236798
447.50	97.4346	0.308928	41.72	-0.0227404
448.50	97.3886	0.308732	41.72	-0.0229362
449.50	97.4103	0.307577	41.76	-0.0240910
450.50	97.5073	0.306780	41.85	-0.0248884
451.50	97.4908	0.306558	41.93	-0.0251101
452.50	97.5692	0.307095	41.99	-0.0245734
453.50	97.4173	0.307854	42.00	-0.0238140
454.50	97.5123	0.308096	41.99	-0.0235724
455.50	97.5039	0.307802	42.00	-0.0238668
456.50	97.3840	0.307030	42.02	-0.0246385
457.50	97.2256	0.306438	42.03	-0.0252304
458.50	97.1115	0.305891	42.05	-0.0257771
459.50	97.3652	0.306199	42.04	-0.0254698
460.50	97.5961	0.306843	42.01	-0.0248257
461.50	97.6304	0.306947	41.99	-0.0247218
462.50	97.4165	0.306552	42.01	-0.0251166
463.50	97.3473	0.306374	42.06	-0.0252947
464.50	97.3821	0.306002	42.13	-0.0256659
465.50	97.6873	0.306061	42.18	-0.0256077
466.50	97.6670	0.306706	42.21	-0.0249625
467.50	97.5757	0.307243	42.21	-0.0244249
468.50	97.5600	0.307370	42.21	-0.0242981
469.50	97.7042	0.306794	42.21	-0.0248743
470.50	97.8091	0.306098	42.20	-0.0255707
471.50	97.5888	0.306126	42.19	-0.0255422
472.50	97.4702	0.306676	42.15	-0.0249919
473.50	97.5373	0.306526	42.13	-0.0251421
474.50	97.6546	0.306118	42.17	-0.0255504
475.50	97.6803	0.305508	42.24	-0.0261601
476.50	97.5699	0.305220	42.31	-0.0264488
477.50	97.5841	0.305688	42.36	-0.0259808
478.50	97.1995	0.306354	42.36	-0.0253148
479.50	97.4602	0.306540	42.35	-0.0251283
480.50	97.5887	0.306113	42.35	-0.0255550
481.50	97.4293	0.305639	42.37	-0.0260291
482.50	97.3889	0.305309	42.38	-0.0263594
483.50	97.4097	0.305060	42.40	-0.0266080
484.50	97.6477	0.304858	42.41	-0.0268104
485.50	97.7762	0.305195	42.39	-0.0264735
486.50	97.6603	0.305238	42.38	-0.0264305
487.50	97.6277	0.305353	42.39	-0.0263150
488.50	97.5648	0.305429	42.43	-0.0262397
489.50	97.8531	0.305328	42.48	-0.0263401
490.50	97.9305	0.305234	42.52	-0.0264343
491.50	97.7853	0.305480	42.55	-0.0261889
492.50	97.6267	0.305950	42.56	-0.0257185
493.50	97.6652	0.305917	42.55	-0.0257513
494.50	97.8434	0.305461	42.55	-0.0262071
495.50	97.9144	0.304940	42.54	-0.0267288
496.50	97.7860	0.305149	42.52	-0.0265191
497.50	97.7501	0.305260	42.50	-0.0264083
498.50	97.6378	0.305093	42.52	-0.0265755
499.50	97.8523	0.304813	42.57	-0.0268555
500.50	97.8562	0.304312	42.63	-0.0273567
501.50	97.7974	0.304650	42.68	-0.0270187
502.50	97.6890	0.305107	42.70	-0.0265618
503.50	97.5664	0.305580	42.69	-0.0260883
504.50	97.8639	0.305750	42.69	-0.0259186
505.50	97.8309	0.305174	42.69	-0.0264940
506.50	97.8313	0.304631	42.71	-0.0270378
507.50	97.6148	0.303925	42.73	-0.0277429
508.50	97.4135	0.303968	42.74	-0.0277004
509.50	97.6216	0.303782	42.74	-0.0278864
510.50	97.6228	0.303447	42.74	-0.0282214
511.50	97.5970	0.303337	42.75	-0.0283313
512.50	97.4741	0.303331	42.77	-0.0283374
513.50	97.4177	0.303388	42.81	-0.0282809
514.50	97.6271	0.303258	42.85	-0.0284104
515.50	97.7974	0.303666	42.88	-0.0280022
516.50	97.6336	0.303776	42.89	-0.0278927
517.50	97.4282	0.303756	42.89	-0.0279123
518.50	97.3793	0.303798	42.90	-0.0278709
519.50	97.6698	0.303504	42.91	-0.0281639
520.50	97.7141	0.303290	42.92	-0.0283784
521.50	97.6175	0.302792	42.94	-0.0288762
522.50	97.4521	0.302644	42.96	-0.0290240
523.50	97.3466	0.302929	42.99	-0.0287398
524.50	97.6793	0.303109	43.01	-0.0285595
525.50	97.6192	0.302959	43.02	-0.0287095
526.50	97.7124	0.303360	43.04	-0.0283081
527.50	97.6609	0.303480	43.05	-0.0281881
528.50	97.2954	0.303187	43.06	-0.0284816
529.50	97.3992	0.302639	43.08	-0.0290295
530.50	97.3746	0.302579	43.10	-0.0290898
531.50	97.3108	0.302501	43.12	-0.0291676
532.50	97.2774	0.302639	43.13	-0.0290297
533.50	97.2079	0.302995	43.14	-0.0286732
534.50	97.5514	0.303244	43.15	-0.0284248
535.50	97.5546	0.302955	43.16	-0.0287131
536.50	97.3484	0.302588	43.17	-0.0290802
537.50	97.2154	0.302538	43.17	-0.0291302
538.50	97.1651	0.302640	43.17	-0.0290286
539.50	97.4393	0.302436	43.17	-0.0292325
540.50	97.5266	0.302219	43.17	-0.0294499
541.50	97.4699	0.302042	43.17	-0.0296269
542.50	97.2433	0.301882	43.16	-0.0297863
543.50	97.2550	0.302074	43.16	-0.0295946
544.50	97.6150	0.301730	43.15	-0.0299386
545.50	97.6737	0.301258	43.15	-0.0304100
546.50	97.4921	0.300916	43.14	-0.0307521
547.50	97.3699	0.300582	43.14	-0.0310865
548.50	97.0075	0.300361	43.14	-0.0313078
549.50	97.5124	0.300158	43.14	-0.0315104
550.50	97.5764	0.299970	43.14	-0.0316988
551.50	97.4572	0.299906	43.15	-0.0317626
552.50	97.4146	0.299801	43.16	-0.0318672
553.50	97.3108	0.299730	43.18	-0.0319380
554.50	97.5525	0.299444	43.19	-0.0322239
555.50	97.5968	0.299182	43.21	-0.0324866
556.50	97.4833	0.298945	43.22	-0.0327233
557.50	97.4351	0.298888	43.24	-0.0327803
558.50	97.2554	0.298869	43.25	-0.0327992
559.50	97.4902	0.298548	43.27	-0.0331200
560.50	97.4906	0.298350	43.29	-0.0333179
561.50	97.6069	0.298404	43.30	-0.0332642
562.50	97.5251	0.298462	43.32	-0.0332067
563.50	97.3785	0.298612	43.34	-0.0330560
564.50	97.6316	0.298245	43.35	-0.0334237
565.50	97.7009	0.298126	43.37	-0.0335422
566.50	97.5641	0.297885	43.39	-0.0337833
567.50	97.3929	0.297515	43.41	-0.0341533
568.50	97.2789	0.297975	43.43	-0.0336936
569.50	97.5558	0.297654	43.44	-0.0340147
570.50	97.4811	0.297394	43.46	-0.0342748
571.50	97.4409	0.297265	43.48	-0.0344029
572.50	97.2979	0.297177	43.50	-0.0344917
573.50	97.3963	0.297554	43.52	-0.0341140
574.50	97.5612	0.296983	43.54	-0.0346852
575.50	97.5438	0.296908	43.56	-0.0347607
576.50	97.4424	0.296883	43.58	-0.0347856
577.50	97.4108	0.296701	43.60	-0.0349677
578.50	97.2460	0.296771	43.61	-0.0348970
579.50	97.6285	0.296531	43.63	-0.0351375
580.50	97.3185	0.296098	43.65	-0.0355705
581.50	97.2325	0.295893	43.67	-0.0357758
582.50	97.2104	0.295946	43.69	-0.0357227
583.50	97.2508	0.296217	43.71	-0.0354512
584.50	97.5266	0.295919	43.72	-0.0357495
585.50	97.3632	0.295564	43.74	-0.0361048
586.50	97.2078	0.295575	43.76	-0.0360933
587.50	97.2458	0.295542	43.78	-0.0361260
588.50	97.1182	0.295769	43.80	-0.0358990
589.50	97.4851	0.295520	43.82	-0.0361482
590.50	97.4637	0.295276	43.84	-0.0363921
591.50	97.3463	0.295038	43.86	-0.0366304
592.50	97.3228	0.295168	43.89	-0.0365007
593.50	97.1212	0.295363	43.91	-0.0363054
594.50	97.4624	0.295080	43.93	-0.0365885
595.50	97.4932	0.294939	43.95	-0.0367291
596.50	97.4043	0.295154	43.98	-0.0365143
597.50	97.3754	0.294841	44.00	-0.0368274
598.50	97.1577	0.294883	44.02	-0.0367850
599.50	97.3281	0.294322	44.04	-0.0373465
600.50	97.3630	0.294424	44.07	-0.0372445
601.50	97.3105	0.294518	44.09	-0.0371503
602.50	97.0793	0.294246	44.12	-0.0374228
603.50	97.0963	0.294664	44.14	-0.0370043
604.50	97.6579	0.294966	44.17	-0.0367020
605.50	97.4653	0.294643	44.19	-0.0370249
606.50	97.1569	0.294408	44.22	-0.0372604
607.50	97.1317	0.294675	44.24	-0.0369934
608.50	97.0722	0.294924	44.27	-0.0367448
609.50	97.5391	0.294760	44.30	-0.0369080
610.50	97.4681	0.294878	44.33	-0.0367899
611.50	97.2896	0.295076	44.36	-0.0365919
612.50	97.2200	0.295018	44.39	-0.0366507
613.50	97.0303	0.295088	44.43	-0.0365801
614.50	97.1894	0.294775	44.47	-0.0368932
615.50	97.2506	0.294860	44.51	-0.0368083
616.50	96.9897	0.294823	44.55	-0.0368451
617.50	97.1612	0.295388	44.59	-0.0362801
618.50	97.1784	0.295844	44.64	-0.0358247
619.50	97.6108	0.295870	44.69	-0.0357984
620.50	97.5360	0.295404	44.73	-0.0362641
621.50	97.5569	0.294201	44.75	-0.0374677
622.50	97.4268	0.292372	44.76	-0.0392964
623.50	97.5429	0.293315	44.78	-0.0383538
624.50	97.6685	0.295608	44.81	-0.0360604
625.50	97.7645	0.296044	44.83	-0.0356242
626.50	97.3776	0.296320	44.85	-0.0353482
627.50	97.5216	0.296402	44.87	-0.0352663
628.50	97.5082	0.296511	44.88	-0.0351572
629.50	97.7367	0.295951	44.90	-0.0357175
630.50	97.7079	0.295566	44.92	-0.0361021
631.50	97.6327	0.295221	44.93	-0.0364469
632.50	97.4749	0.294878	44.92	-0.0367901
633.50	97.4097	0.294604	44.91	-0.0370643
634.50	97.6663	0.293817	44.89	-0.0378514
635.50	97.8405	0.293531	44.88	-0.0381375
636.50	97.7389	0.293184	44.91	-0.0384844
637.50	97.4926	0.292670	44.97	-0.0389981
638.50	97.6941	0.292657	45.05	-0.0390110
639.50	97.7710	0.292040	45.11	-0.0396280
640.50	97.6576	0.291663	45.14	-0.0400056
641.50	97.3518	0.291267	45.14	-0.0404017
642.50	97.3784	0.292054	45.11	-0.0396142
643.50	97.2842	0.293310	45.05	-0.0383587
644.50	97.4866	0.294297	45.00	-0.0373714
645.50	97.5932	0.293846	45.00	-0.0378225
646.50	97.5001	0.292537	45.05	-0.0391309
647.50	97.4917	0.291882	45.15	-0.0397869
648.50	97.3620	0.291640	45.24	-0.0400281
649.50	97.7034	0.291220	45.30	-0.0404485
650.50	97.6371	0.291627	45.33	-0.0400410
651.50	97.5110	0.291243	45.34	-0.0404250
652.50	97.3975	0.290940	45.32	-0.0407279
653.50	97.3980	0.292080	45.26	-0.0395888
654.50	97.5037	0.292792	45.19	-0.0388767
655.50	97.4097	0.292893	45.16	-0.0387757
656.50	97.3823	0.291774	45.19	-0.0398948
657.50	97.2680	0.291009	45.29	-0.0406591
658.50	97.3186	0.290956	45.40	-0.0407125
659.50	97.5667	0.290643	45.48	-0.0410253
660.50	97.4749	0.291478	45.51	-0.0401906
661.50	97.2231	0.291724	45.52	-0.0399440
662.50	97.0128	0.291276	45.53	-0.0403924
663.50	97.1194	0.290233	45.52	-0.0414351
664.50	97.4477	0.290340	45.49	-0.0413281
665.50	97.5081	0.291268	45.43	-0.0404008
666.50	97.3621	0.291097	45.39	-0.0405712
667.50	97.3612	0.290842	45.41	-0.0408259
668.50	97.2762	0.290261	45.48	-0.0414074
669.50	97.6238	0.289867	45.58	-0.0418019
670.50	97.4786	0.289829	45.66	-0.0418395
671.50	97.3650	0.290921	45.70	-0.0407471
672.50	97.1702	0.291371	45.71	-0.0402971
673.50	97.3911	0.290973	45.71	-0.0406951
674.50	97.4592	0.289557	45.71	-0.0421112
675.50	97.3572	0.289641	45.67	-0.0420273
676.50	97.2669	0.290484	45.60	-0.0411843
677.50	97.2429	0.290263	45.57	-0.0414056
678.50	97.1827	0.289830	45.58	-0.0418387
679.50	97.2690	0.289067	45.66	-0.0426012
680.50	97.1999	0.288754	45.77	-0.0429147
681.50	97.4406	0.289172	45.85	-0.0424965
682.50	97.3989	0.290811	45.88	-0.0408575
683.50	97.6651	0.291213	45.89	-0.0404559
684.50	97.7129	0.290480	45.89	-0.0411882
685.50	97.5550	0.289169	45.89	-0.0424999
686.50	97.3770	0.288931	45.86	-0.0427372
687.50	97.2468	0.289717	45.80	-0.0419516
688.50	97.4152	0.289937	45.75	-0.0417310
689.50	97.6890	0.289346	45.75	-0.0423224
690.50	97.3609	0.288498	45.82	-0.0431706
691.50	97.2978	0.287994	45.93	-0.0436742
692.50	97.1814	0.288235	46.02	-0.0434339
693.50	97.4093	0.289710	46.07	-0.0419587
694.50	97.5652	0.289703	46.07	-0.0419659
695.50	97.3473	0.288983	46.07	-0.0426850
696.50	97.2689	0.288000	46.06	-0.0436681
697.50	97.2701	0.288446	46.02	-0.0432221
698.50	97.4275	0.289680	45.95	-0.0419880
699.50	97.6577	0.289382	45.90	-0.0422863
700.50	97.5622	0.288662	45.91	-0.0430064
701.50	97.5035	0.287981	45.99	-0.0436872
702.50	97.4678	0.288024	46.11	-0.0436447
703.50	97.6964	0.288358	46.20	-0.0433105
704.50	97.7644	0.289211	46.24	-0.0424572
705.50	97.6602	0.289330	46.24	-0.0423380
706.50	97.5524	0.288988	46.24	-0.0426800
707.50	97.4581	0.288062	46.24	-0.0436062
708.50	97.4302	0.287658	46.22	-0.0440106
709.50	97.4935	0.288119	46.17	-0.0435496
710.50	97.3126	0.288172	46.11	-0.0434965
711.50	97.2204	0.287682	46.09	-0.0439863
712.50	97.1540	0.287076	46.15	-0.0445929
713.50	97.3471	0.286870	46.25	-0.0447984
714.50	97.5995	0.286690	46.35	-0.0449788
715.50	97.6057	0.287575	46.41	-0.0440938
716.50	97.6380	0.288556	46.43	-0.0431125
717.50	97.5773	0.288499	46.43	-0.0431698
718.50	97.6042	0.287370	46.42	-0.0442988
719.50	97.9555	0.287522	46.39	-0.0441465
720.50	98.0000	0.288753	46.32	-0.0429152
721.50	97.8153	0.288818	46.25	-0.0428500
722.50	97.7345	0.288325	46.24	-0.0433433
723.50	97.7799	0.287500	46.30	-0.0441681
724.50	97.9374	0.286838	46.42	-0.0448306
725.50	97.8445	0.286429	46.52	-0.0452394
726.50	97.7453	0.287475	46.58	-0.0441934
727.50	97.7072	0.288221	46.59	-0.0434472
728.50	97.6674	0.288013	46.59	-0.0436557
729.50	97.9323	0.286994	46.60	-0.0446744
730.50	97.7731	0.286166	46.58	-0.0455028
731.50	97.6054	0.286773	46.53	-0.0448949
732.50	97.3234	0.287128	46.47	-0.0445403
733.50	97.5301	0.286950	46.43	-0.0447184
734.50	97.7016	0.286136	46.46	-0.0455322
735.50	97.7544	0.285620	46.56	-0.0460479
736.50	97.6546	0.285453	46.67	-0.0462153
737.50	97.5446	0.286112	46.75	-0.0455563
738.50	97.6983	0.287102	46.78	-0.0445669
739.50	97.6581	0.286581	46.78	-0.0450870
740.50	97.5746	0.285722	46.78	-0.0459463
741.50	97.3918	0.284789	46.77	-0.0468792
742.50	97.3100	0.285481	46.73	-0.0461870
743.50	97.6588	0.286551	46.66	-0.0451170
744.50	97.7805	0.286311	46.61	-0.0453578
745.50	97.6345	0.285660	46.62	-0.0460087
746.50	97.5173	0.284922	46.70	-0.0467467
747.50	97.5684	0.284883	46.81	-0.0467858
748.50	97.7084	0.284884	46.90	-0.0467846
749.50	97.7910	0.285597	46.95	-0.0460714
750.50	97.7241	0.286167	46.96	-0.0455014
751.50	97.7585	0.285689	46.96	-0.0459791
752.50	97.5399	0.284862	46.95	-0.0468062
753.50	97.7767	0.285119	46.91	-0.0465491
754.50	97.7915	0.285931	46.84	-0.0457373
755.50	97.6804	0.285907	46.78	-0.0457618
756.50	97.5812	0.285121	46.78	-0.0465475
757.50	97.4856	0.284446	46.85	-0.0472225
758.50	97.7126	0.284044	46.96	-0.0476241
759.50	97.6475	0.283420	47.06	-0.0482486
760.50	97.5160	0.284395	47.12	-0.0472732
761.50	97.4833	0.284839	47.13	-0.0468298
762.50	97.3310	0.284724	47.13	-0.0469448
763.50	97.4199	0.283428	47.13	-0.0482406
764.50	97.4324	0.282953	47.10	-0.0487156
765.50	97.4511	0.284023	47.04	-0.0476451
766.50	97.3547	0.284338	46.97	-0.0473299
767.50	97.0400	0.283631	46.95	-0.0480373
768.50	97.2215	0.282713	47.00	-0.0489550
769.50	97.0448	0.281728	47.10	-0.0499399
770.50	96.9988	0.281279	47.22	-0.0503894
771.50	97.0340	0.282209	47.29	-0.0494590
772.50	96.8267	0.283339	47.31	-0.0483290
773.50	97.0978	0.283150	47.31	-0.0485188
774.50	97.2054	0.282140	47.31	-0.0495281
775.50	97.0135	0.281394	47.29	-0.0502746
776.50	97.0844	0.282712	47.23	-0.0489568
777.50	96.9891	0.283401	47.16	-0.0482672
778.50	97.2706	0.283008	47.12	-0.0486608
779.50	97.3147	0.282074	47.15	-0.0495939
780.50	96.9961	0.281063	47.25	-0.0506053
781.50	96.9752	0.280850	47.37	-0.0508185
782.50	96.8774	0.281331	47.45	-0.0503373
783.50	97.2385	0.282571	47.48	-0.0490978
784.50	97.2169	0.282489	47.49	-0.0491792
785.50	97.0676	0.281579	47.49	-0.0500896
786.50	97.0803	0.280937	47.47	-0.0507315
787.50	97.0646	0.281946	47.42	-0.0497221
788.50	97.2448	0.282702	47.35	-0.0489663
789.50	97.1793	0.282234	47.30	-0.0494344
790.50	97.3164	0.281564	47.32	-0.0501047
791.50	97.3184	0.280917	47.41	-0.0507513
792.50	96.7817	0.280199	47.53	-0.0514694
793.50	97.0337	0.280013	47.62	-0.0516549
794.50	96.9141	0.281049	47.66	-0.0506198
795.50	97.1731	0.281451	47.67	-0.0502171
796.50	97.0596	0.281124	47.67	-0.0505446
797.50	96.9465	0.280396	47.66	-0.0512720
798.50	97.2504	0.280780	47.62	-0.0508880
799.50	97.0543	0.281281	47.54	-0.0503878
800.50	96.9680	0.281223	47.49	-0.0504450
801.50	96.8820	0.280511	47.48	-0.0511570
802.50	96.8927	0.279944	47.56	-0.0517246
803.50	96.8172	0.279264	47.68	-0.0524047
804.50	97.1068	0.279062	47.78	-0.0526064
805.50	97.1567	0.280484	47.84	-0.0511848
806.50	97.2269	0.281229	47.85	-0.0504390
807.50	97.0646	0.280956	47.85	-0.0507125
808.50	97.2454	0.279703	47.85	-0.0519656
809.50	97.1504	0.279429	47.81	-0.0522398
810.50	97.1958	0.280766	47.74	-0.0509026
811.50	97.2092	0.281129	47.68	-0.0505397
812.50	97.0775	0.280610	47.66	-0.0510581
813.50	97.4407	0.279605	47.71	-0.0520635
814.50	97.4524	0.278902	47.83	-0.0527659
815.50	97.4113	0.278844	47.94	-0.0528243
816.50	97.4003	0.279740	48.02	-0.0519288
817.50	97.0932	0.280716	48.03	-0.0509526
818.50	97.2675	0.279937	48.03	-0.0517312
819.50	97.1547	0.278689	48.03	-0.0529793
820.50	97.2323	0.278542	48.00	-0.0531264
821.50	97.0328	0.279522	47.94	-0.0521461
822.50	97.0703	0.280339	47.86	-0.0513291
823.50	97.2765	0.279705	47.83	-0.0519636
824.50	97.2777	0.278673	47.87	-0.0529950
825.50	97.3608	0.278170	47.98	-0.0534987
826.50	97.1269	0.277721	48.11	-0.0539476
827.50	97.1471	0.278557	48.19	-0.0531114
828.50	97.4365	0.279669	48.21	-0.0519993
829.50	97.4183	0.279355	48.22	-0.0523131
830.50	97.3994	0.278438	48.21	-0.0532299
831.50	97.2697	0.277916	48.19	-0.0537524
832.50	97.1790	0.279464	48.13	-0.0522040
833.50	97.4925	0.279931	48.05	-0.0517379
834.50	97.3138	0.278999	48.01	-0.0526699
835.50	97.1671	0.277916	48.03	-0.0537522
836.50	97.0224	0.277247	48.14	-0.0544209
837.50	97.0485	0.277433	48.27	-0.0542350
838.50	97.3765	0.277534	48.36	-0.0541346
839.50	97.1878	0.278399	48.40	-0.0532689
840.50	97.1746	0.278515	48.40	-0.0531531
841.50	97.2715	0.277921	48.40	-0.0537475
842.50	97.2327	0.277726	48.38	-0.0539424
843.50	97.6555	0.278723	48.32	-0.0529452
844.50	97.5278	0.279267	48.24	-0.0524018
845.50	97.4605	0.279002	48.19	-0.0526666
846.50	97.4434	0.278152	48.20	-0.0535167
847.50	97.4115	0.277352	48.30	-0.0543160
848.50	97.6547	0.276857	48.43	-0.0548109
849.50	97.6861	0.276866	48.53	-0.0548028
850.50	97.5539	0.278037	48.57	-0.0536309
851.50	97.4477	0.278418	48.58	-0.0532502
852.50	97.2857	0.277738	48.58	-0.0539307
853.50	97.7476	0.276887	48.57	-0.0547813
854.50	97.6454	0.277443	48.51	-0.0542251
855.50	97.5347	0.278489	48.43	-0.0531796
856.50	97.5827	0.278504	48.38	-0.0531645
857.50	97.4328	0.277653	48.38	-0.0540151
858.50	97.7258	0.276687	48.46	-0.0549816
859.50	97.7045	0.276157	48.60	-0.0555113
860.50	97.5000	0.276013	48.70	-0.0556556
861.50	97.6983	0.277444	48.76	-0.0542245
862.50	97.5467	0.278102	48.76	-0.0535662
863.50	97.8349	0.277085	48.77	-0.0545834
864.50	97.6805	0.276062	48.75	-0.0556063
865.50	97.6880	0.276933	48.70	-0.0547355
866.50	97.6621	0.278112	48.62	-0.0535566
867.50	97.5137	0.278311	48.56	-0.0533572
868.50	97.8087	0.277013	48.56	-0.0546552
869.50	97.6246	0.275751	48.64	-0.0559173
870.50	97.2786	0.275432	48.77	-0.0562365
871.50	97.4321	0.275307	48.88	-0.0563616
872.50	97.2764	0.276250	48.94	-0.0554181
873.50	97.7426	0.276794	48.95	-0.0548744
874.50	97.6531	0.275972	48.95	-0.0556967
875.50	97.6554	0.275460	48.94	-0.0562084
876.50	97.6958	0.276180	48.88	-0.0554889
877.50	97.8564	0.277927	48.80	-0.0537409
878.50	97.9946	0.277705	48.74	-0.0539637
879.50	98.0369	0.276562	48.74	-0.0551062
880.50	97.8567	0.275597	48.81	-0.0560710
881.50	97.7051	0.275240	48.95	-0.0564284
882.50	97.7951	0.275322	49.06	-0.0563463
883.50	98.3031	0.276587	49.12	-0.0550810
884.50	98.0432	0.276802	49.13	-0.0548668
885.50	98.0753	0.276257	49.13	-0.0554116
886.50	97.9523	0.275309	49.12	-0.0563595
887.50	97.8165	0.276032	49.06	-0.0556363
888.50	98.1443	0.276904	48.98	-0.0547648
889.50	98.0369	0.276762	48.92	-0.0549068
890.50	97.9020	0.275793	48.92	-0.0558757
891.50	97.9291	0.275016	49.00	-0.0566525
892.50	97.7915	0.274778	49.13	-0.0568900
893.50	97.9726	0.273978	49.24	-0.0576902
894.50	97.7409	0.274650	49.30	-0.0570185
895.50	97.7162	0.275299	49.32	-0.0563690
896.50	97.5084	0.274726	49.32	-0.0569421
897.50	97.6357	0.273919	49.30	-0.0577498
898.50	97.7255	0.274325	49.24	-0.0573431
899.50	97.5941	0.275235	49.15	-0.0564335
900.50	97.4457	0.275183	49.10	-0.0564853
901.50	97.5186	0.274394	49.10	-0.0572741
902.50	97.5614	0.273750	49.19	-0.0579188
903.50	97.7468	0.272936	49.32	-0.0587321
904.50	97.7456	0.272694	49.42	-0.0589748
905.50	97.6221	0.273681	49.48	-0.0579877
906.50	97.3923	0.274197	49.50	-0.0574710
907.50	97.2361	0.273205	49.50	-0.0584632
908.50	97.4187	0.272255	49.47	-0.0594137
909.50	97.5255	0.273254	49.40	-0.0584142
910.50	97.3049	0.274375	49.32	-0.0572935
911.50	97.0670	0.273891	49.28	-0.0577776
912.50	97.1462	0.272878	49.29	-0.0587903
913.50	97.5171	0.272144	49.39	-0.0595243
914.50	97.4756	0.271638	49.52	-0.0600307
915.50	97.4423	0.271398	49.61	-0.0602705
916.50	97.3737	0.272337	49.66	-0.0593312
917.50	97.3698	0.272703	49.68	-0.0589655
918.50	97.4661	0.271376	49.67	-0.0602927
919.50	97.3958	0.271550	49.62	-0.0601189
920.50	97.4014	0.273006	49.54	-0.0586620
921.50	97.3392	0.273931	49.47	-0.0577373
922.50	97.3324	0.273608	49.45	-0.0580606
923.50	97.5411	0.272071	49.49	-0.0595978
924.50	97.5932	0.271340	49.61	-0.0603286
925.50	97.5274	0.270997	49.73	-0.0606713
926.50	97.2961	0.270736	49.80	-0.0609321
927.50	97.2841	0.271496	49.84	-0.0601724
928.50	97.3717	0.270895	49.85	-0.0607737
929.50	97.2942	0.270310	49.81	-0.0613588
930.50	97.3324	0.271698	49.74	-0.0599704
931.50	97.0932	0.273249	49.66	-0.0584194
932.50	97.2741	0.273446	49.62	-0.0582227
933.50	97.6169	0.271995	49.64	-0.0596736
934.50	97.4258	0.270586	49.73	-0.0610828
935.50	97.2722	0.270088	49.85	-0.0615800
936.50	97.2724	0.269924	49.94	-0.0617444
937.50	97.1053	0.269772	49.99	-0.0618961
938.50	97.4561	0.269521	50.00	-0.0621473
939.50	97.4465	0.269612	49.98	-0.0620563
940.50	97.2970	0.270820	49.90	-0.0608489
941.50	97.1826	0.272288	49.82	-0.0593804
942.50	97.2865	0.272972	49.78	-0.0586966
943.50	97.3822	0.271441	49.80	-0.0602277
944.50	97.3497	0.269780	49.88	-0.0618880
945.50	97.2135	0.269175	49.99	-0.0624932
946.50	97.1636	0.268966	50.08	-0.0627024
947.50	97.1454	0.268449	50.12	-0.0632192
948.50	97.2193	0.268103	50.13	-0.0635656
949.50	97.1672	0.268730	50.10	-0.0629381
950.50	97.0807	0.270138	50.02	-0.0615304
951.50	97.1016	0.271692	49.95	-0.0599760
952.50	97.1334	0.271953	49.93	-0.0597158
953.50	97.2665	0.270219	49.97	-0.0614492
