Repository: MMMM2000/PyPlot

# Microwire Data Plotting & Logging

A compact toolkit for logging, visualising, and post-processing microwire
experiments. The launcher keeps the utilities together so you can jump between
loggers, plotters, emulators, and builders without starting individual scripts.

## Quick Start

1. Install Python 3.14.x. The project currently declares
   `requires-python = ">=3.14,<3.15"` in `pyproject.toml`; 3.14.4 is the current reference build.
2. Install uv if it is not already available:
   - macOS/Linux: `curl -LsSf https://astral.sh/uv/install.sh | sh`
   - Windows PowerShell:
     `powershell -ExecutionPolicy ByPass -c "irm https://astral.sh/uv/install.ps1 | iex"`

File: sample_data/database_builder/microwire data/Ni49Fe28Ga21Si2/1.Ni49Fe28Ga21Si2 22072025 0955/Date=22_7_7   Time=9_45_19  N_Bobbin=1_1_0.txt (part 1 of 30)
Date  22.7.2025
time  09:45:19
#_Alloy  1
type_of_Glass  1
#_bobbin  0
time_seconds  length  Z  Phase  R  C  pressure  winding_Speed  speed_of_feeding_glass  power_of_generator_percent
0.033  0.128805  1914.67  89.3479  21.79  0.38  10.8  46  1.908  4.6999
0.082  0.128805  1901.04  94.9337  163.493  0.38  10.5  46  1.908  4.6999
0.13  0.128805  1857.83  96.3363  205.036  0.39  10.5  46  1.908  4.6999
0.179  0.128805  1941.44  89.1574  28.549  0.37  10.5  46  1.908  4.6999
0.228  0.257611  1909.98  95.1641  171.915  0.38  10.5  46  1.908  4.6999
0.277  0.257611  1857.72  95.0395  163.188  0.39  10.5  46  1.908  4.6999
0.325  0.257611  1950.37  88.9931  34.275  0.37  10.5  46  1.908  4.6999
0.374  0.386416  1973.97  89.7849  7.411  0.37  10.5  46  1.908  4.6999
0.423  0.386416  1935.54  90.0086  0.292  0.37  10.5  46  1.908  4.6999
0.472  0.386416  1981.47  89.8793  4.176  0.37  10.5  46  1.908  4.6999
0.52  0.386416  1999  89.9762  0.832  0.36  10.5  46  1.908  4.6999
0.569  0.515221  1915.28  89.2708  24.376  0.38  10.5  46  1.908  4.6999
0.618  0.515221  2023.1  89.9497  1.776  0.36  10.5  46  1.908  4.6999
0.667  0.515221  1887.24  96.2184  204.424  0.39  10.2  46  1.908  4.9999
0.715  0.515221  1870.9  94.1399  135.065  0.39  10.2  46  1.908  4.9999
0.764  0.644026  1976.57  89.7334  9.198  0.37  10.2  46  1.908  4.9999
0.813  0.644026  1850.81  95.1294  165.474  0.39  10.2  46  1.908  4.9999
0.862  0.644026  1951.45  89.2128  26.812  0.37  10.2  46  1.908  4.9999
0.911  0.772832  1912.5  94.7412  158.077  0.38  10.2  46  1.908  5.1999
0.959  0.772832  1858.16  95.4326  175.921  0.39  9.9  46  1.908  5.1999
1.008  0.772832  1969.19  89.1118  30.526  0.37  9.9  46  1.908  5.1999
1.057  0.772832  1880.37  95.0841  166.636  0.39  9.9  46  1.908  5.1999
1.106  0.901637  1842.13  94.2887  137.759  0.39  9.9  46  1.908  5.1999
1.154  0.901637  1899.54  94.943  163.673  0.38  9.9  46  1.908  5.2999
1.203  0.901637  1809.87  89.9934  0.207  0.4  9.9  46  1.908  5.3999
1.252  1.03044  1924.58  89.0317  32.525  0.38  9.9  46  1.908  5.5999
1.301  1.03044  1845.62  90.0056  0.18  0.39  9.9  46  1.908  5.7999
1.35  1.03044  1861.25  95.4602  177.105  0.39  9.9  46  1.908  5.7999
1.399  1.03044  1955.43  89.1524  28.926  0.37  9.9  46  1.908  5.7999
1.448  1.15925  1909.47  94.7602  158.459  0.38  9.9  46  1.908  5.7999
1.497  1.15925  1784.07  90.0244  0.758  0.41  9.9  46  1.908  5.7999
1.546  1.15925  1967.89  89.0051  34.168  0.37  9.9  46  1.908  5.7999
1.595  1.28805  1957.15  89.8362  5.595  0.37  9.9  46  1.908  6.4499
1.643  1.28805  1833.24  93.9826  127.326  0.4  9.9  46  1.908  6.4499
1.692  1.28805  1911.03  95.0623  168.628  0.38  9.9  46  1.908  6.4499
1.741  1.41686  1865.14  95.0392  163.829  0.39  9.9  46  1.908  6.4499
1.79  1.41686  1927.45  89.2749  24.393  0.38  9.9  46  1.908  6.4499
1.839  1.41686  1872.17  95.2536  171.425  0.39  9.9  46  1.908  6.5499
1.887  1.41686  1952.54  90.0296  1.01  0.37  9.6  46  1.908  6.8499
1.936  1.54566  1963.24  89.1457  29.273  0.37  9.6  46  1.908  6.8499
1.985  1.54566  1908.24  96.1013  202.821  0.38  9.6  46  1.908  6.8499
2.034  1.54566  1847.17  95.5918  179.991  0.39  9.6  46  1.908  6.8499
2.082  1.67447  1994.27  89.9829  0.595  0.36  9.6  46  1.908  6.8499
2.131  1.67447  1782.58  89.9973  0.083  0.41  9.6  46  1.908  8.1499
2.18  1.67447  1884.32  89.4125  19.32  0.38  9.5  46  1.908  8.2499
2.229  1.67447  1890.6  94.9987  164.733  0.38  9.5  46  1.908  8.2499
2.278  1.80327  1841.97  93.9889  128.133  0.39  9.5  46  1.908  8.2499
2.326  1.80327  1934.63  89.2338  25.869  0.37  9.5  46  1.908  8.2499
2.375  1.80327  1898.17  95.2832  174.782  0.38  9.5  46  1.908  8.2499
2.424  1.93208  1840.47  95.1027  163.694  0.39  9.5  46  1.908  8.6999
2.473  1.93208  1807.05  90.0273  0.861  0.4  9.6  46  1.908  10.8999
2.522  1.93208  1885.1  94.8194  158.377  0.39  9.6  46  1.908  10.8999
2.57  1.93208  1837.22  94.1844  134.055  0.39  9.6  46  1.908  10.8999
2.619  2.06088  1991.27  89.9983  0.059  0.36  9.6  46  1.908  10.8999
2.668  2.06088  1802.8  90.066  2.077  0.4  9.6  46  1.908  10.8999
2.717  2.06088  1915.47  89.417  19.492  0.38  9.6  46  1.908  10.9999
2.766  2.18969  1898.28  94.9982  165.388  0.38  9.4  46  1.908  13.8999
2.814  2.18969  1841.05  94.0873  131.225  0.39  9.4  46  1.908  13.8999
2.863  2.18969  1922.96  89.1524  28.446  0.38  9.4  46  1.908  13.8999
2.912  2.3185  1899.44  95.2282  173.08  0.38  9.4  46  1.908  13.8999
2.96  2.3185  1841.88  95.3942  173.15  0.39  9.4  46  1.908  13.8999
3.01  2.3185  1952.68  89.055  32.204  0.37  9.4  46  1.908  13.8999
3.058  2.3185  1900.47  95.127  169.832  0.38  9.3  46  1.908  16.3
3.107  2.4473  1902.65  89.3434  21.804  0.38  9.3  46  1.908  16.3
3.156  2.4473  1977.34  89.9385  2.123  0.37  9.3  46  1.908  16.3
3.205  2.4473  1877.76  94.866  159.282  0.39  9.3  46  1.908  16.3
3.253  2.57611  1794.05  90.0252  0.79  0.4  9.3  46  1.908  16.3
3.302  2.57611  1894.72  95.2095  172.036  0.38  9.3  46  1.908  16.3
3.351  2.57611  1852.67  95.2102  168.241  0.39  9.3  46  1.908  21.15
3.4  2.57611  1928.89  89.2667  24.687  0.38  9.3  46  1.908  21.15
3.449  2.70491  1954.6  89.887  3.854  0.37  9.3  46  1.908  21.15
3.497  2.70491  1848.38  95.5384  178.393  0.39  9.3  46  1.908  21.15
3.546  2.70491  1967.27  89.0847  31.424  0.37  9.3  46  1.908  21.25
3.596  2.83372  1894.68  96.1769  203.865  0.38  9.3  46  1.908  21.25
3.645  2.83372  1836.26  95.4289  173.731  0.4  9.1  46  1.908  24.95
3.693  2.83372  1876.71  94.1006  134.199  0.39  9.1  46  1.908  24.95
3.742  2.96252  1857.95  95.0845  164.66  0.39  9.1  46  1.908  24.95
3.791  2.96252  1830.73  94.3205  137.919  0.4  9.1  46  1.908  24.95
3.84  2.96252  1899.66  95.2742  174.621  0.38  9.1  46  1.908  24.95
3.888  2.96252  1841.88  95.0938  163.533  0.39  9.1  46  1.908  24.95
3.937  3.09133  1939.4  88.1142  63.82  0.37  9.1  46  1.908  24.95
3.986  3.09133  1956.75  89.8009  6.798  0.37  8.8  46  1.908  28.75
4.035  3.09133  1870.72  95.2626  171.583  0.39  8.8  46  1.908  28.75
4.083  3.22013  1952.68  89.055  32.204  0.37  8.8  46  1.908  28.75
4.132  3.22013  1890.78  94.7362  156.116  0.38  8.8  46  1.908  28.75
4.181  3.22013  1839.3  94.0321  129.332  0.39  8.8  46  1.908  28.75
4.23  3.22013  1969.38  88.9965  34.489  0.37  8.8  46  1.908  29.2
4.279  3.34894  1859.6  95.1205  165.97  0.39  8.8  46  1.908  31.7
4.328  3.34894  1920.32  89.0567  31.614  0.38  8.8  46  1.908  31.7
4.376  3.34894  1904.28  94.961  164.678  0.38  8.8  46  1.908  31.7
4.425  3.47774  1836.37  94.0279  128.99  0.39  8.8  46  1.908  31.7
4.474  3.47774  1952.68  89.055  32.204  0.37  8.8  46  1.908  31.7
4.523  3.47774  1900.19  94.7711  158.049  0.38  8.8  46  1.908  31.8
4.572  3.60655  1853.22  95.324  171.957  0.39  8.8  46  1.908  32.7
4.621  3.60655  1876.34  94.0344  132.01  0.39  8.8  46  1.908  32.7
4.67  3.60655  1868.7  95.1567  167.959  0.39  8.8  46  1.908  32.7
4.718  3.60655  1856.01  90.0272  0.882  0.39  8.8  46  1.908  32.7
4.767  3.73535  1993.81  89.9476  1.825  0.36  8.8  46  1.908  33.15
4.816  3.73535  1939.56  89.9292  2.397  0.37  8.8  46  1.908  33.15
4.865  3.73535  1925  89.3259  22.647  0.38  8.5  46  1.908  33.25
4.913  3.86416  1901.74  95.0717  168.119  0.38  8.5  46  1.908  33.25
4.962  3.86416  1851.42  96.5567  211.407  0.39  8.5  46  1.908  33.25
5.011  3.86416  1944.54  89.027  33.02  0.37  8.5  46  1.908  33.25
5.059  3.99296  1999.46  90.0116  0.405  0.36  8.5  46  1.908  33.25
5.109  3.99296  1839.33  94.3078  138.159  0.39  8.5  46  1.908  35.35
5.157  3.99296  1967.02  88.9341  36.593  0.37  8.7  46  1.908  35.8
5.206  3.99296  1873.61  94.9391  161.311  0.39  8.7  46  1.908  35.8
5.255  4.12177  1850.6  94.2312  136.538  0.39  8.7  46  1.908  35.8
5.304  4.12177  1888.18  93.9757  130.914  0.38  8.7  46  1.908  35.8
5.352  4.12177  1869.37  95.2925  172.432  0.39  8.7  46  1.908  35.8
5.401  4.25057  1926.63  89.2054  26.72  0.38  8.7  46  1.908  36
5.45  4.25057  1901.74  95.0717  168.119  0.38  8.4  46  1.908  36.9
5.499  4.25057  1784.07  90.0244  0.758  0.41  8.4  46  1.908  36.9
5.547  4.25057  1986.33  89.9861  0.482  0.36  8.4  46  1.908  36.9
5.596  4.37938  1980.84  89.8244  6.07  0.37  8.4  46  1.908  36.9
5.645  4.37938  1846.75  95.5023  177.076  0.39  8.4  46  1.908  36.9
5.694  4.37938  1862  94.1536  134.866  0.39  8.4  46  1.908  36.9
5.743  4.50819  1814.29  90.0057  0.182  0.4  8.4  46  1.908  36.9
5.792  4.50819  1864.63  94.0891  132.964  0.39  8.4  46  1.908  36.9
5.84  4.50819  1901.27  94.9797  165.035  0.38  8.4  46  1.908  36.9
5.889  4.50819  1802.8  90.066  2.077  0.4  8.4  46  1.908  36.9
5.938  4.63699  1920.73  89.3502  21.782  0.38  8.4  46  1.908  36.9
5.987  4.63699  1903.25  95.0625  167.946  0.38  8.4  46  1.908  36.9
6.035  4.63699  1959.76  89.992  0.274  0.37  8.3  46  1.908  36.9
6.084  4.7658  1951.83  88.9845  34.591  0.37  8.3  46  1.908  36.9
6.133  4.7658  1892.5  94.7725  157.454  0.38  8.3  46  1.908  36.9
6.182  4.7658  1845.9  95.3232  171.252  0.39  8.3  46  1.908  36.9
6.23  4.8946  1970.68  89.1033  30.842  0.37  8.3  46  1.908  36.9
6.279  4.8946  1879.65  96.2139  203.455  0.39  8.3  46  1.908  36.9
6.328  4.8946  1804.09  90.0075  0.235  0.4  8.3  46  1.908  36.9
6.377  4.8946  1894.36  93.9811  131.522  0.38  8.2  46  1.908  36.9
6.425  5.02341  1795.42  89.9992  0.026  0.4  8.2  46  1.908  36.9
6.474  5.02341  1935.66  89.1906  27.342  0.37  8.2  46  1.908  36.9
6.523  5.02341  1985.66  89.6852  10.911  0.36  8.2  46  1.908  36.9
6.572  5.15221  1788.37  90.0365  1.141  0.4  8.2  46  1.908  36.9
6.621  5.15221  1989.78  90.006  0.207  0.36  8.2  46  1.908  36.9
6.67  5.15221  1964.98  89.8323  5.751  0.37  8.1  46  1.908  36.9
6.719  5.15221  1830.26  95.3747  171.439  0.4  8.1  46  1.908  36.9
6.767  5.28102  1965.78  89.0932  31.109  0.37  8.1  46  1.908  36.9
6.816  5.28102  1885.1  94.8194  158.377  0.39  8.1  46  1.908  36.9
6.865  5.28102  1793.96  89.9906  0.295  0.4  8.1  46  1.908  36.9
6.914  5.40982  1847.11  89.9979  0.069  0.39  8.1  46  1.908  36.9
6.962  5.40982  1855.52  95.1924  167.925  0.39  8.2  46  1.908  36.9
7.011  5.40982  1928.26  89.0845  30.81  0.38  8.2  46  1.908  36.9
7.06  5.53863  1974.65  89.7058  10.141  0.37  8.2  46  1.908  36.9
7.109  5.53863  1964.12  89.9693  1.054  0.37  8.2  46  1.908  36.9
7.157  5.53863  1961.33  89.1187  30.167  0.37  8.2  46  1.908  36.9
7.206  5.53863  1887.74  95.0383  165.785  0.38  8.2  46  1.908  36.9
7.255  5.66743  1855.1  94.2469  137.379  0.39  8.2  46  1.908  36.9
7.304  5.66743  1970.25  89.0677  32.058  0.37  8.2  46  1.908  36.9
7.352  5.66743  1871.61  95.1386  167.633  0.39  8.2  46  1.908  36.9
7.401  5.79624  1841.18  94.1111  131.996  0.39  8.2  46  1.908  36.9
7.45  5.79624  1903.01  95.0164  166.401  0.38  8.2  46  1.908  36.9
7.499  5.79624  1856.51  95.0935  164.824  0.39  8.2  46  1.908  36.9
7.547  5.79624  1940.6  89.0874  30.91  0.37  8.2  46  1.908  36.9
7.596  5.92504  1901.62  95.3573  177.547  0.38  8.2  46  1.908  36.9
7.645  5.92504  1941.02  89.9215  2.659  0.37  8.2  46  1.908  36.9
7.694  5.92504  1817.34  90.0445  1.412  0.4  8.2  46  1.908  36.9
7.743  6.05385  1945  89.8634  4.639  0.37  8.2  46  1.908  36.9
7.791  6.05385  1846.59  94.3045  138.601  0.39  8.2  46  1.908  36.9
7.84  6.05385  1976.68  89.0691  32.114  0.37  8  46  1.908  36.9
7.889  6.05385  1871.61  95.1386  167.633  0.39  8  46  1.908  36.9
7.938  6.18265  1856.98  94.0485  131.104  0.39  8  46  1.908  36.9
7.986  6.18265  1886.71  93.9857  131.141  0.38  8  46  1.908  36.9
8.035  6.18265  1853.51  93.9548  127.837  0.39  8  46  1.908  36.9
8.084  6.31146  1801.15  89.9877  0.387  0.4  8  46  1.908  36.9
8.133  6.31146  1973.29  89.8639  4.686  0.37  8  46  1.908  36.9
8.181  6.31146  1839.17  94.0084  128.563  0.39  8  46  1.908  36.9
8.23  6.44026  1975.1  88.8105  41  0.37  8  46  1.908  36.9
8.279  6.44026  1881.61  95.0294  164.957  0.39  8  46  1.908  36.9
8.328  6.44026  1855.86  95.2614  170.182  0.39  8  46  1.908  36.9
8.377  6.44026  1897.71  95.1913  171.706  0.38  8  46  1.908  36.9
8.426  6.56907  1798.34  90.0189  0.593  0.4  7.9  46  1.908  36.9
8.474  6.56907  1796.97  90.045  1.411  0.4  7.9  46  1.908  36.9
8.523  6.56907  1830.68  90.0467  1.493  0.4  7.9  46  1.908  36.9
8.572  6.69788  1876.76  94.9661  162.462  0.39  7.9  46  1.908  36.9
8.621  6.69788  1861.02  93.9742  128.982  0.39  7.9  46  1.908  36.9
8.67  6.69788  1987.33  89.8284  5.952  0.36  7.9  46  1.908  36.9
8.719  6.82668  1837.53  93.9739  127.344  0.39  7.9  46  1.908  36.9
8.767  6.82668  1951.45  89.2128  26.812  0.37  8  46  1.908  37.35
8.816  6.82668  1888.05  94.8007  158.01  0.38  8  46  1.908  37.35
8.865  6.82668  1850.36  94.1865  135.083  0.39  8  46  1.908  37.35
8.914  6.95549  2013.87  89.9966  0.121  0.36  8  46  1.908  38.55
8.963  6.95549  1863.92  95.0934  165.478  0.39  8  46  1.908  38.75
9.012  6.95549  1912.25  89.1409  28.671  0.38  8  46  1.908  38.75
9.061  7.08429  1910.8  95.0161  167.07  0.38  7.8  46  1.908  38.85
9.109  7.08429  1791.18  90.0216  0.676  0.4  7.8  46  1.908  38.85
9.158  7.08429  1937.71  89.1041  30.297  0.37  7.8  46  1.908  38.85
9.207  7.08429  1996.45  90.027  0.94  0.36  7.8  46  1.908  38.85
9.256  7.2131  1834.9  95.7577  184.08  0.4  7.8  46  1.908  39.05
9.304  7.2131  1955.43  89.1524  28.926  0.37  7.8  46  1.908  39.05
9.353  7.2131  1814.29  90.0057  0.182  0.4  7.8  46  1.908  39.15
9.402  7.3419  1853.65  95.4139  174.891  0.39  7.8  46  1.908  39.15
9.451  7.3419  2017.41  90.0168  0.59  0.36  7.8  46  1.908  39.15
9.499  7.3419  1873.84  94.9844  162.808  0.39  7.8  46  1.908  39.15
9.548  7.3419  1850.55  93.9539  127.601  0.39  7.8  46  1.908  39.15
9.597  7.47071  1919.12  95.1086  170.887  0.38  7.8  46  1.908  39.35
9.646  7.47071  1854.96  95.381  173.956  0.39  8.1  46  1.908  39.55
9.695  7.47071  1931.54  89.1026  30.251  0.37  8.1  46  1.908  39.55
9.743  7.59951  1968.79  89.8875  3.867  0.37  8.1  46  1.908  39.55
9.792  7.59951  1848.38  95.5384  178.393  0.39  8.1  46  1.908  39.55
9.841  7.59951  1954.77  88.9674  35.226  0.37  8.1  46  1.908  39.55
9.89  7.72832  1878.12  95.2388  171.485  0.39  8.1  46  1.908  39.55
9.939  7.72832  1831.65  95.3661  171.293  0.4  8.2  46  1.908  39.65
9.988  7.72832  1976.93  89.9029  3.352  0.37  8.2  46  1.908  39.65
10.037  7.72832  1973.8  89.9934  0.229  0.37  8.2  46  1.908  39.65
10.086  7.85712  1940.6  89.0874  30.91  0.37  8.2  46  1.908  39.65
10.134  7.85712  1977.12  89.9194  2.782  0.37  8.2  46  1.908  39.65
10.184  7.85712  1861.26  95.1565  167.285  0.39  8.2  46  1.908  39.75
10.233  7.98593  1940.18  89.0523  32.089  0.37  8.1  46  1.908  41.15
10.281  7.98593  1895.23  94.7078  155.548  0.38  8.1  46  1.908  41.15
10.33  7.98593  1836.37  94.0279  128.99  0.39  8.1  46  1.908  41.15
10.379  8.11473  1956.48  89.1087  30.434  0.37  8.1  46  1.908  41.15
10.428  8.11473  1870.93  95.0028  163.152  0.39  8.1  46  1.908  41.15
10.476  8.11473  1838.85  94.2191  135.285  0.39  8.1  46  1.908  41.45
10.525  8.11473  1894.72  95.2095  172.036  0.38  8.2  46  1.908  43.55
10.574  8.24354  1872.84  95.0842  165.971  0.39  8.2  46  1.908  43.55
10.623  8.24354  1853.88  94.0234  130.076  0.39  8.2  46  1.908  43.55
10.671  8.24354  1911.5  95.1549  171.746  0.38  8.2  46  1.908  43.55
10.72  8.37234  1858.02  93.9699  128.637  0.39  8.2  46  1.908  43.55
10.769  8.37234  1953.96  89.1608  28.618  0.37  8.2  46  1.908  43.65
10.818  8.37234  1971.09  89.9506  1.698  0.37  8.2  46  1.908  43.95
10.867  8.37234  1843.54  94.2792  137.557  0.39  8.2  46  1.908  43.95
10.916  8.50115  1833.53  89.996  0.128  0.39  8.2  46  1.908  43.95
10.964  8.50115  1881.15  94.9384  161.938  0.39  8.2  46  1.908  43.95
11.013  8.50115  1841.89  94.2443  136.317  0.39  8.2  46  1.908  43.95
11.062  8.62996  2020.49  90.0012  0.042  0.36  8.2  46  1.908  44.0499
11.111  8.62996  1842.53  95.2276  167.876  0.39  8.4  46  1.908  44.3499
11.16  8.62996  1930.73  89.2933  23.813  0.37  8.4  46  1.908  44.3499
11.208  8.75876  1891.06  95.0902  167.783  0.38  8.4  46  1.908  44.3499
11.257  8.75876  1838.92  93.9641  127.128  0.39  8.4  46  1.908  44.3499
11.306  8.75876  1914.27  88.3123  56.378  0.38  8.4  46  1.908  44.3499
11.355  8.75876  1979.59  89.7174  9.766  0.37  8.4  46  1.908  45.25
11.403  8.88757  1845.55  95.5557  178.672  0.39  8.4  46  1.908  45.25
11.452  8.88757  2006.83  89.9564  1.527  0.36  8.4  46  1.908  45.3499
11.501  8.88757  1879.13  95.1388  168.31  0.39  8.4  46  1.908  45.3499
11.55  9.01637  1982.9  89.9663  1.167  0.36  8.4  46  1.908  45.3499
11.598  9.01637  1906.14  95.3302  177.071  0.38  8.4  46  1.908  45.3499
11.647  9.01637  1859.26  95.3546  173.506  0.39  8.4  46  1.908  45.3499
11.696  9.01637  1953.11  89.0903  31.009  0.37  8.4  46  1.908  45.3499
11.745  9.14518  1985.81  89.8363  5.672  0.36  8.4  46  1.908  45.3499
11.794  9.14518  1845.7  90.0266  0.856  0.39  8.4  46  1.908  45.3499
11.842  9.14518  1859.59  93.9841  129.202  0.39  8.4  46  1.908  45.3499
11.891  9.27398  1992.52  89.9717  0.985  0.36  8.4  46  1.908  45.3499
11.94  9.27398  1844.55  95.6538  181.718  0.39  8.4  46  1.908  45.3499
11.989  9.27398  1832.06  90.0037  0.117  0.39  8.4  46  1.908  45.3499
12.038  9.40279  1872.84  95.0842  165.971  0.39  8.7  46  1.908  45.3499
12.087  9.40279  1925.21  89.2136  26.424  0.38  8.7  46  1.908  45.3499
12.136  9.40279  2011.87  89.9687  1.1  0.36  8.7  46  1.908  45.3499
12.184  9.40279  1869.48  95.0119  163.322  0.39  8.7  46  1.908  45.3499
12.233  9.53159  1938.34  89.2872  24.113  0.37  8.7  46  1.908  45.3499
12.282  9.53159  1974.1  89.935  2.238  0.37  8.7  46  1.908  45.3499
12.331  9.53159  1831.05  94.1107  131.258  0.4  8.6  46  1.908  45.3499
12.379  9.6604  1940.82  89.2358  25.887  0.37  8.6  46  1.908  45.3499
12.428  9.6604  1893.91  95.0473  166.622  0.38  8.6  46  1.908  45.3499
12.477  9.6604  1856.51  95.3964  174.595  0.39  8.6  46  1.908  45.3499
12.526  9.6604  1967.7  89.1203  30.211  0.37  8.6  46  1.908  45.3499
12.574  9.7892  1864.14  95.1386  166.961  0.39  8.6  46  1.908  45.3499
12.623  9.7892  1915.47  89.417  19.492  0.38  8.9  46  1.908  45.3499
12.672  9.7892  1896.78  95.0075  165.563  0.38  8.9  46  1.908  45.3499
12.721  9.91801  1865.59  95.1295  166.798  0.39  8.9  46  1.908  45.3499
12.769  9.91801  1947.45  89.0101  33.646  0.37  8.9  46  1.908  45.3499
12.818  9.91801  1971.23  89.6862  10.795  0.37  8.9  46  1.908  45.3499
12.867  10.0468  1836.68  95.518  176.612  0.4  8.9  46  1.908  45.3499
12.916  10.0468  1955.85  89.1877  27.727  0.37  8.9  46  1.908  45.3499
12.964  10.0468  1901.38  95.001  165.75  0.38  8.9  46  1.908  45.3499
13.013  10.0468  1852.25  94.2662  137.789  0.39  8.9  46  1.908  45.3499
13.062  10.1756  1821.7  90.0218  0.692  0.4  8.9  46  1.908  45.3499
13.111  10.1756  1856.39  95.3722  173.807  0.39  8.9  46  1.908  45.3499
13.16  10.1756  1923.58  89.334  22.359  0.38  8.9  46  1.908  45.3499
13.209  10.3044  1903.12  95.3483  177.389  0.38  9.1  46  1.908  45.3499
13.258  10.3044  1864.36  95.1837  168.444  0.39  9.1  46  1.908  45.3499
13.306  10.3044  1945.99  89.0185  33.332  0.37  9.1  46  1.908  45.3499
13.355  10.3044  1989.27  89.8563  4.99  0.36  9.1  46  1.908  45.3499
13.404  10.4332  1827.57  93.9979  127.417  0.4  9.1  46  1.908  45.3499
13.453  10.4332  1951.45  89.2128  26.812  0.37  9.1  46  1.908  45.3499
13.501  10.4332  1994.48  89.9993  0.024  0.36  9.1  46  1.908  45.3499
13.55  10.562  1850.37  95.3417  172.259  0.39  9.1  46  1.908  45.3499
13.599  10.562  1895.76  95.1085  168.803  0.38  9.1  46  1.908  45.3499
13.648  10.562  1871.83  95.184  169.127  0.39  9.1  46  1.908  45.3499
13.696  10.562  1843.26  93.9585  127.247  0.39  9.1  46  1.908  45.3499
13.745  10.6908  1980.69  89.6736  11.283  0.37  9.1  46  1.908  45.3499
13.794  10.6908  1960.76  89.9497  1.721  0.37  9.1  46  1.908  45.3499
13.843  10.6908  1937.71  89.1041  30.297  0.37  9.1  46  1.908  45.3499
13.892  10.8196  1983.59  89.9237  2.643  0.36  9.1  46  1.908  45.3499
13.94  10.8196  1778.49  90.054  1.677  0.41  9.1  46  1.908  45.3499
13.989  10.8196  1958.32  88.8709  38.587  0.37  9.1  46  1.908  45.3499
14.038  10.9485  2000.97  90.0039  0.136  0.36  9.1  46  1.908  45.3499
14.087  10.9485  1849.16  95.3953  173.869  0.39  9.1  46  1.908  45.3499
14.135  10.9485  1839.55  90.0008  0.025  0.39  9.2  46  1.908  45.3499
14.184  10.9485  1867.34  94.8854  159.03  0.39  9.2  46  1.908  45.3499
14.233  11.0773  1856.04  94.1478  134.245  0.39  9.2  46  1.908  45.3499
14.282  11.0773  2020.01  89.9654  1.221  0.36  9.2  46  1.908  45.3499
14.33  11.0773  1858.71  94.9405  160.074  0.39  9.2  46  1.908  45.3499
14.379  11.2061  1945.38  89.0972  30.651  0.37  9.2  46  1.908  45.3499
14.428  11.2061  1888.05  94.8007  158.01  0.38  9.5  46  1.908  45.3499
14.477  11.2061  1845.7  90.0266  0.856  0.39  9.5  46  1.908  45.3499
14.525  11.3349  1958.38  89.1356  29.545  0.37  9.5  46  1.908  45.3499
14.574  11.3349  1992.52  89.9717  0.985  0.36  9.5  46  1.908  45.3499
14.623  11.3349  1837.66  93.9976  128.112  0.39  9.5  46  1.908  45.3499
14.672  11.3349  1945.14  88.9483  35.702  0.37  9.5  46  1.908  45.3499
14.721  11.4637  1808.53  90.036  1.135  0.4  9.5  46  1.908  45.3499
14.769  11.4637  1926.63  89.2054  26.72  0.38  9.5  46  1.908  45.3499
14.818  11.4637  1905.79  94.9517  164.499  0.38  9.5  46  1.908  45.3499
14.867  11.5925  1832.68  94.1453  132.475  0.4  9.5  46  1.908  45.3499
14.916  11.5925  1942.27  89.2275  26.187  0.37  9.5  46  1.908  45.3499
14.965  11.5925  1980.69  89.6736  11.283  0.37  9.5  46  1.908  45.3499
15.014  11.5925  1934.82  89.9173  2.792  0.37  9.4  46  1.908  45.3499
15.063  11.7213  1955.81  88.9235  36.743  0.37  9.4  46  1.908  45.3499
15.111  11.7213  1889.53  94.7913  157.825  0.38  9.4  46  1.908  45.3499
15.16  11.7213  1849.38  94.0082  129.272  0.39  9.4  46  1.908  45.3499
15.209  11.8501  1851.72  90.0104  0.337  0.39  9.4  46  1.908  45.3499
15.258  11.8501  1872.05  95.2293  170.623  0.39  9.4  46  1.908  45.3499
15.307  11.8501  1864.13  93.9993  130.013  0.39  9.8  46  1.908  45.3499
15.355  11.9789  1985.66  89.6852  10.911  0.36  9.8  46  1.908  45.3499
15.404  11.9789  1849.25  93.9844  128.494  0.39  9.8  46  1.908  45.3499
15.453  11.9789  1936.45  88.9992  33.822  0.37  9.8  46  1.908  45.3499
15.502  11.9789  1972.6  89.9428  1.968  0.37  9.8  46  1.908  45.3499
15.55  12.1077  1964.12  89.9693  1.054  0.37  9.8  46  1.908  45.3499
15.599  12.1077  1995.77  89.9752  0.864  0.36  9.6  46  1.908  45.3499
15.648  12.1077  1872.84  95.0842  165.971  0.39  9.6  46  1.908  45.3499
15.697  12.2365  1852.79  95.2343  169.026  0.39  9.6  46  1.908  45.3499
15.745  12.2365  1884.98  93.9503  129.859  0.38  9.6  46  1.908  45.3499
15.794  12.2365  1805.66  90.051  1.608  0.4  9.6  46  1.908  45.3499
15.843  12.2365  1917.89  89.1079  29.86  0.38  9.6  46  1.908  45.3499
15.892  12.3653  1842.72  90.0566  1.822  0.39  9.8  46  1.908  45.3499
15.94  12.3653  1841.88  95.0938  163.533  0.39  9.8  46  1.908  45.3499
15.989  12.3653  1949.76  89.0719  31.58  0.37  9.8  46  1.908  45.3499
16.038  12.4941  1896.96  94.7441  156.89  0.38  9.8  46  1.908  45.3499
16.087  12.4941  1840.49  94.2539  136.52  0.39  9.8  46  1.908  45.3499
16.135  12.4941  1946.17  88.0327  66.809  0.37  9.8  46  1.908  45.3499
16.184  12.6229  1875.07  94.9299  161.137  0.39  9.9  46  1.908  45.3499
16.233  12.6229  1791.14  90.0056  0.174  0.4  9.9  46  1.908  45.3499
16.282  12.6229  1982.29  89.9507  1.707  0.36  9.9  46  1.908  45.3499
16.33  12.6229  1872.61  95.0389  164.475  0.39  9.9  46  1.908  45.3499
16.379  12.7517  1846.56  94.0278  129.703  0.39  9.9  46  1.908  45.3499
16.428  12.7517  1895.85  93.9711  131.293  0.38  9.9  46  1.908  45.3499
16.477  12.7517  1791.09  89.987  0.406  0.4  9.9  46  1.908  45.3499
16.525  12.8805  1953.47  88.8616  38.812  0.37  10  46  1.908  45.4499
16.574  12.8805  1891.9  96.2396  205.623  0.38  10  46  1.908  45.4499
16.623  12.8805  1845.34  95.5109  177.217  0.39  10  46  1.908  45.4499
16.672  12.8805  1958.57  89.9609  1.338  0.37  10  46  1.908  45.4499
16.72  13.0093  1870.38  95.193  169.289  0.39  10  46  1.908  46.65
16.77  13.0093  1845.88  94.171  134.256  0.39  10  46  1.908  47.0999
16.818  13.0093  1894.03  95.0719  167.442  0.38  9.9  46  1.908  50.0999
16.867  13.1381  1969.39  90.0162  0.556  0.37  9.9  46  1.908  50.0999
16.916  13.1381  1930.52  89.1458  28.781  0.37  9.9  46  1.908  50.0999
16.965  13.1381  1897.12  95.3842  178.016  0.38  9.9  46  1.908  50.0999
17.013  13.1381  1973.34  89.9584  1.433  0.37  9.9  46  1.908  50.5499
17.062  13.2669  1937.93  89.2523  25.29  0.37  9.9  46  1.908  50.65
17.111  13.2669  1880.45  94.8019  157.415  0.39  10.1  46  1.908  54.4999
17.16  13.2669  1835.37  94.3806  140.187  0.4  10.1  46  1.908  54.4999
17.208  13.3958  1888.32  95.1543  169.642  0.38  10.1  46  1.908  54.4999
17.257  13.3958  1879.92  94.9931  163.62  0.39  10.1  46  1.908  54.4999
17.306  13.3958  1793.96  89.9906  0.295  0.4  10.1  46  1.908  54.4999
17.355  13.5246  1886.97  94.0312  132.652  0.38  10.1  46  1.908  57.7499
17.403  13.5246  1855.84  94.9588  160.417  0.39  10.1  46  1.908  59.4999
17.452  13.5246  1932.78  89.2072  26.743  0.37  10.1  46  1.908  59.4999
17.501  13.5246  1914.8  94.5832  153.005  0.38  10.1  46  1.908  59.4999
17.55  13.6534  1944.06  89.9637  1.231  0.37  10.1  46  1.908  59.4999
17.598  13.6534  1945.18  89.2109  26.789  0.37  10.1  46  1.908  59.4999
17.647  13.6534  1978.91  89.7967  7.022  0.37  10.1  46  1.908  62.2999
17.696  13.7822  1837.7  95.7409  183.824  0.4  10.2  46  1.908  64.4999
17.745  13.7822  2010.34  89.9765  0.826  0.36  10.2  46  1.908  64.4999
17.793  13.7822  1869.02  94.9214  160.342  0.39  10.2  46  1.908  64.4999
17.842  13.7822  1840.69  94.0224  129.119  0.39  10.2  46  1.908  64.4999
17.891  13.911  1884.79  95.3642  176.201  0.39  10.2  46  1.908  65.6999
17.94  13.911  1972.32  90.001  0.034  0.37  10.2  46  1.908  67.4499
17.989  13.911  1940.79  88.9738  34.758  0.37  9.9  46  1.908  69.5499
18.037  14.0398  1967.16  89.7456  8.733  0.37  9.9  46  1.908  69.5499
18.086  14.0398  1788.28  90.002  0.062  0.4  9.9  46  1.908  69.5499
18.135  14.0398  1882.05  93.9703  130.312  0.39  9.9  46  1.908  69.5499
18.184  14.1686  1973.29  89.8639  4.686  0.37  9.9  46  1.908  69.5499
18.233  14.1686  1843.54  94.2792  137.557  0.39  9.9  46  1.908  73.3999
18.281  14.1686  1977.75  89.0248  33.66  0.37  10.1  46  1.908  74.5999
18.33  14.1686  1861.04  95.1115  165.807  0.39  10.1  46  1.908  74.5999
18.379  14.2974  1917.09  89.2972  23.514  0.38  10.1  46  1.908  74.5999
18.428  14.2974  1897.25  95.0994  168.633  0.38  10.1  46  1.908  74.5999
18.476  14.2974  1863.69  95.0483  163.997  0.39  10.1  46  1.908  74.5999
18.526  14.4262  1933.99  89.051  32.032  0.37  10.1  46  1.908  74.5999
18.574  14.4262  1889.67  95.4289  178.784  0.38  10.2  46  1.908  74.5999
18.623  14.4262  1848.59  95.5833  179.853  0.39  10.2  46  1.908  74.5999
18.672  14.4262  1942.27  89.2275  26.187  0.37  10.2  46  1.908  74.5999
18.721  14.555  1982.07  89.9315  2.369  0.36  10.2  46  1.908  74.5999
18.769  14.555  1842.82  94.1458  133.228  0.39  10.2  46  1.908  74.5999
18.818  14.555  1989.08  89.8396  5.567  0.36  10.2  46  1.908  74.5999
18.867  14.6838  1871.92  94.903  159.992  0.39  10.2  46  1.908  74.5999
18.916  14.6838  1834.87  94.0171  128.539  0.4  10.1  46  1.908  74.5999
18.964  14.6838  1911.97  95.2475  174.866  0.38  10.1  46  1.908  74.5999
19.013  14.8126  1852.67  95.2102  168.241  0.39  10.1  46  1.908  74.5999
19.062  14.8126  1947.02  88.9749  34.833  0.37  10.1  46  1.908  74.5999
19.111  14.8126  1898.74  95.0902  168.463  0.38  10.1  46  1.908  74.5999
19.16  14.8126  1777.02  90.0271  0.839  0.41  10.1  46  1.908  74.5999
19.209  14.9414  1967.91  89.9497  1.727  0.37  10.3  46  1.908  74.5999
19.257  14.9414  1976.71  89.8838  4.01  0.37  10.3  46  1.908  74.5999
19.306  14.9414  1843.5  94.0029  128.689  0.39  10.3  46  1.908  74.5999
19.355  15.0702  1958.14  88.9857  34.664  0.37  10.3  46  1.908  74.5999
19.404  15.0702  1875.44  96.2842  205.288  0.39  10.3  46  1.908  74.5999
19.453  15.0702  1911.24  89.4409  18.649  0.38  10.3  46  1.908  74.5999
19.502  15.0702  1892.2  95.3193  175.42  0.38  10.4  46  1.908  74.5999
19.551  15.199  1778.41  90.0197  0.61  0.41  10.4  46  1.908  74.5999
19.599  15.199  1936.27  89.1125  29.992  0.37  10.4  46  1.908  74.5999
19.648  15.199  1901.69  94.7616  157.86  0.38  10.4  46  1.908  74.5999
19.697  15.3278  1848.59  95.5833  179.853  0.39  10.4  46  1.908  74.5999
19.746  15.3278  1947.02  88.9749  34.833  0.37  10.4  46  1.908  74.5999
19.795  15.3278  1888.29  94.8463  159.529  0.38  10.7  46  1.908  81.2999
19.843  15.3278  1842.13  94.2887  137.759  0.39  10.7  46  1.908  81.2999
19.892  15.4566  2014.93  89.9531  1.651  0.36  10.7  46  1.908  81.2999
19.941  15.4566  1871.45  96.3998  208.602  0.39  10.7  46  1.908  81.2999
19.99  15.4566  1906.85  88.3223  55.828  0.38  10.7  46  1.908  81.2999
20.038  15.5854  1903.48  95.1086  169.492  0.38  10.7  46  1.908  81.2999
20.087  15.5854  1876.2  95.1569  168.639  0.39  10.6  46  1.908  87.5999
20.136  15.5854  1938.92  88.9473  35.622  0.37  10.6  46  1.908  87.5999
20.185  15.7142  1967.97  89.8165  6.301  0.37  10.6  46  1.908  87.5999
20.233  15.7142  1839.11  95.7324  183.695  0.4  10.6  46  1.908  87.5999
20.282  15.7142  1953.96  89.1608  28.618  0.37  10.6  46  1.908  87.5999
20.331  15.7142  1968.38  89.852  5.084  0.37  10.6  46  1.908  87.6999
20.38  15.8431  1833.25  95.4018  172.582  0.4  11.1  46  1.908  93.1499
20.428  15.8431  1882.05  93.9703  130.312  0.39  11.1  46  1.908  93.1499
20.477  15.8431  1869.48  95.0119  163.322  0.39  11.1  46  1.908  93.1499
20.526  15.9719  1792.64  90.0327  1.024  0.4  11.1  46  1.908  93.1499
20.575  15.9719  1910.68  95.303  176.589  0.38  11.1  46  1.908  93.1499
20.624  15.9719  1948.78  89.9756  0.829  0.37  11.1  46  1.908  94.8999
20.673  15.9719  1921.85  88.189  60.736  0.38  11  46  1.908  96.5499
20.722  16.1007  2000.51  89.9684  1.102  0.36  11  46  1.908  96.5499
20.77  16.1007  1829.9  94.1645  132.887  0.4  11  46  1.908  96.5499
20.819  16.1007  1956.67  88.9942  34.346  0.37  11  46  1.908  96.5499
20.868  16.2295  1893.91  95.0473  166.622  0.38  11  46  1.908  96.5499
20.917  16.2295  1850.83  94.2758  137.993  0.39  11  46  1.908  96.5499
20.965  16.2295  1974.24  89.6702  11.365  0.37  11.5  46  1.908  96.5499
21.014  16.3583  1864.91  94.9941  162.346  0.39  11.5  46  1.908  96.5499
21.063  16.3583  1845.15  94.0376  129.918  0.39  11.5  46  1.908  96.5499
21.112  16.3583  1900.12  95.3663  177.704  0.38  11.5  46  1.908  96.5499
21.16  16.3583  1854.86  95.0576  163.52  0.39  11.5  46  1.908  96.5499
21.21  16.4871  1938.96  89.209  26.766  0.37  11.5  46  1.908  96.5499
21.259  16.4871  1979.32  89.8324  5.792  0.37  11.7  46  1.908  96.5499
21.307  16.4871  1830.26  94.2322  135.072  0.4  11.7  46  1.908  96.5499
21.356  16.6159  1972  89.8908  3.757  0.37  11.7  46  1.908  96.5499
21.405  16.6159  1969.59  89.9584  1.43  0.37  11.7  46  1.908  96.5499
21.454  16.6159  1915.47  89.417  19.492  0.38  11.7  46  1.908  96.5499
21.502  16.6159  1895.99  95.1545  170.337  0.38  11.7  46  1.908  96.5499
21.551  16.7447  1853.75  93.9995  129.294  0.39  11.7  46  1.908  96.5499
21.6  16.7447  1929.7  89.3363  22.354  0.37  12  46  1.908  96.5499
21.649  16.7447  1915.01  95.2292  174.535  0.38  12  46  1.908  96.5499
21.697  16.8735  1833.59  94.0473  129.414  0.4  12  46  1.908  96.5499
21.746  16.8735  1942.24  88.9653  35.072  0.37  12  46  1.908  96.5499
21.795  16.8735  1979.04  89.9472  1.824  0.37  12  46  1.908  96.5499
21.844  17.0023  1832.11  95.7745  184.334  0.4  12  46  1.908  96.5499
21.892  17.0023  1961.69  88.0098  68.126  0.37  12.5  46  1.908  96.5499
21.941  17.0023  1974.25  90.0283  0.976  0.37  12.5  46  1.908  96.5499
21.99  17.0023  1789.73  90.013  0.408  0.4  12.5  46  1.908  96.5499
22.038  17.1311  1841.14  90.0287  0.922  0.39  12.5  46  1.908  96.5499
22.087  17.1311  1861.48  95.2016  168.763  0.39  12.5  46  1.908  96.5499
22.136  17.1311  1919.12  89.2117  26.402  0.38  12.5  46  1.908  96.5499
22.184  17.2599  1909.16  95.3121  176.751  0.38  13.2  46  1.908  96.5499
22.233  17.2599  1964.12  89.9693  1.054  0.37  13.2  46  1.908  96.5499
22.282  17.2599  1934.65  88.1068  63.914  0.37  13.2  46  1.908  96.5499
22.331  17.2599  1902.41  94.8996  162.486  0.38  13.2  46  1.908  96.5499
22.38  17.3887  1839.9  95.59  179.223  0.4  13.2  46  1.908  96.5499
22.428  17.3887  1965.97  88.9782  35.059  0.37  13.2  46  1.908  96.5499
22.477  17.3887  1884.86  94.7738  156.863  0.39  13.9  46  1.908  96.5499
22.526  17.5175  1836.5  94.0516  129.757  0.39  13.9  46  1.908  96.5499
22.574  17.5175  1889.35  95.0536  166.429  0.38  13.9  46  1.908  96.5499
22.623  17.5175  1942.08  89.8788  4.107  0.37  13.9  46  1.908  96.5499
22.672  17.6463  1796.97  90.045  1.411  0.4  13.9  46  1.908  96.5499
22.721  17.6463  1909.16  95.3121  176.751  0.38  13.9  46  1.908  96.5499
22.77  17.6463  1794.09  90.0413  1.294  0.4  15.3  46  1.908  96.5499
22.819  17.6463  1936.07  89.2256  26.168  0.37  15.3  46  1.908  96.5499
22.867  17.7751  1959.71  89.7852  7.347  0.37  15.3  46  1.908  96.5499
22.916  17.7751  1835.37  94.3806  140.187  0.4  15.3  46  1.908  96.5499
22.965  17.7751  2001.22  90.0229  0.8  0.36  15.3  46  1.908  96.5499
23.014  17.9039  1808.53  90.036  1.135  0.4  15.3  46  1.908  96.5499
23.063  17.9039  1928.86  89.0065  33.445  0.38  16.7  46  1.908  96.5499
23.112  17.9039  1838.07  90.0085  0.272  0.39  16.7  46  1.908  96.5499
23.16  17.9039  1856.29  95.0486  163.354  0.39  16.7  46  1.908  96.5499
23.209  18.0327  1975.51  90.0045  0.155  0.37  16.7  46  1.908  96.5499
23.258  18.0327  1898.17  95.2832  174.782  0.38  16.7  46  1.908  96.5499
23.307  18.0327  1844.75  95.6985  183.173  0.39  16.7  46  1.908  96.5499
23.356  18.1615  1944.11  88.9919  34.204  0.37  18  46  1.908  96.5499
23.405  18.1615  1980.42  89.7887  7.303  0.37  18  46  1.908  96.5499
23.453  18.1615  1936.95  90.0012  0.04  0.37  18  46  1.908  96.5499
23.502  18.2904  1962.38  89.0748  31.687  0.37  18  46  1.908  96.5499
23.551  18.2904  1871.38  95.0933  166.138  0.39  18  46  1.908  96.5499
23.6  18.2904  1789.73  90.013  0.408  0.4  18  46  1.908  96.5499
23.648  18.2904  1895.99  95.1545  170.337  0.38  20.1  46  1.908  96.5499
23.697  18.4192  1867.03  95.1205  166.634  0.39  20.1  46  1.908  96.5499
23.746  18.4192  1930.32  89.2585  24.981  0.37  20.1  46  1.908  96.5499
23.795  18.4192  1900.24  95.081  168.291  0.38  20.1  46  1.908  96.5499
23.843  18.548  1854.08  95.5038  177.827  0.39  20.1  46  1.908  96.5499
23.892  18.548  2003.79  89.972  0.981  0.36  20.1  46  1.908  96.5499
23.941  18.548  1974.38  89.8205  6.187  0.37  20.1  46  1.908  96.5499
23.99  18.548  1834.43  94.2036  134.464  0.4  21.2  46  1.908  96.5499
24.039  18.6768  1964.49  88.9868  34.738  0.37  21.2  46  1.908  96.5499
24.087  18.6768  1808.44  90.001  0.032  0.4  21.2  46  1.908  96.5499
24.136  18.6768  1913.06  89.2099  26.38  0.38  21.2  46  1.908  96.5499
24.185  18.8056  1908.81  94.933  164.139  0.38  21.2  46  1.908  96.5499
24.234  18.8056  1844.78  93.9693  127.699  0.39  21.2  46  1.908  96.5499
24.282  18.8056  1944.35  89.1407  29.159  0.37  22.4  46  1.908  96.5499
24.331  18.8056  1898.7  94.7806  158.237  0.38  22.4  46  1.908  96.5499
24.38  18.9344  1839.17  94.0084  128.563  0.39  22.4  46  1.908  96.5499
24.429  18.9344  1952.07  89.1339  29.505  0.37  22.4  46  1.908  96.5499
24.477  18.9344  1996.45  90.027  0.94  0.36  22.4  46  1.908  96.5499
24.526  19.0632  1832.12  94.311  137.721  0.4  22.4  46  1.908  96.5499
24.575  19.0632  1957.95  89.1002  30.747  0.37  23.8  46  1.908  96.5499
24.624  19.0632  1870.24  94.867  158.676  0.39  23.8  46  1.908  96.5499
24.672  19.192  1840.69  94.0224  129.119  0.39  23.8  46  1.908  96.5499
24.721  19.192  1904.28  94.961  164.678  0.38  23.8  46  1.908  96.5499
24.77  19.192  1847.31  95.0132  161.427  0.39  23.8  46  1.908  96.5499
24.819  19.192  1931.54  89.1026  30.251  0.37  23.8  46  1.908  96.5499
24.867  19.3208  1894.13  95.4022  178.325  0.38  25.2  46  1.908  96.5499
24.916  19.3208  1845.7  90.0266  0.856  0.39  25.2  46  1.908  96.5499
24.965  19.3208  1986.33  89.9861  0.482  0.36  25.2  46  1.908  96.5499
25.014  19.4496  1805.57  90.0161  0.508  0.4  25.2  46  1.908  96.5499
25.062  19.4496  1916.88  89.4089  19.774  0.38  25.2  46  1.908  96.5499
25.111  19.4496  1984.1  89.8277  5.967  0.36  25.2  46  1.908  96.5499
25.16  19.5784  1880.37  95.0841  166.636  0.39  25.1  46  1.908  96.5499
25.209  19.5784  1926.84  89.3525  21.774  0.38  25.1  46  1.908  96.5499
25.258  19.5784  1901.27  94.9797  165.035  0.38  25.1  46  1.908  96.5499
25.306  19.5784  1840.57  93.9987  128.348  0.39  25.1  46  1.908  96.5499
25.355  19.7072  1939.79  89.279  24.409  0.37  25.1  46  1.908  96.5499
25.404  19.7072  1978.63  89.9115  3.055  0.37  25.1  46  1.908  96.5499
25.453  19.7072  1846.12  95.368  172.707  0.39  25.2  46  1.908  96.5499
25.502  19.836  1945.38  89.0972  30.651  0.37  25.2  46  1.908  96.5499
25.55  19.836  1876.53  94.9207  160.961  0.39  25.2  46  1.908  96.5499
25.599  19.836  1853.01  95.2791  170.491  0.39  25.2  46  1.908  96.5499
25.648  19.836  1987.97  89.8834  4.045  0.36  25.2  46  1.908  96.5499
25.697  19.9648  1873.06  95.1296  167.468  0.39  25.2  46  1.908  96.5499
25.746  19.9648  1796.88  90.0103  0.322  0.4  25.7  46  1.908  96.5499
25.795  19.9648  1829.2  90.0543  1.735  0.4  25.7  46  1.908  96.5499
25.843  20.0936  1843.07  95.0402  161.922  0.39  25.7  46  1.908  96.5499
25.892  20.0936  1929.09  89.1541  28.481  0.38  25.7  46  1.908  96.5499
25.941  20.0936  1972.88  89.8284  5.909  0.37  25.7  46  1.908  96.5499
25.99  20.2224  1839.11  95.7324  183.695  0.4  25.7  46  1.908  96.5499
26.039  20.2224  1812.81  89.9971  0.093  0.4  25.8  46  1.908  96.5499
26.087  20.2224  1977.19  90.0131  0.453  0.37  25.8  46  1.908  96.5499
26.136  20.2224  1854.86  95.3602  173.274  0.39  25.8  46  1.908  96.5499
26.185  20.3512  1985.74  89.0174  34.052  0.36  25.8  46  1.908  96.5499
26.234  20.3512  1863.14  95.2378  170.085  0.39  25.8  46  1.908  96.5499
26.283  20.3512  1916.48  89.3744  20.925  0.38  25.8  46  1.908  96.5499
26.332  20.48  1896.55  94.9616  164.029  0.38  25.4  46  1.908  96.5499
26.38  20.48  1849.25  93.9844  128.494  0.39  25.4  46  1.908  96.5499
26.429  20.48  1984.39  89.9586  1.434  0.36  25.4  46  1.908  96.5499
26.478  20.48  2003.54  89.9529  1.647  0.36  25.4  46  1.908  96.5499
26.527  20.6088  1846.75  95.5023  177.076  0.39  25.4  46  1.908  96.5499
26.575  20.6088  1943.73  89.2192  26.488  0.37  25.4  46  1.908  96.5499
26.624  20.6088  1880.92  94.8929  160.429  0.39  25.4  46  1.908  96.5499
26.673  20.7377  1855.1  94.2469  137.379  0.39  25  46  1.908  96.6499
26.722  20.7377  1827.55  89.9913  0.279  0.4  25  46  1.908  96.6499
26.77  20.7377  1846.19  93.9595  127.481  0.39  25  46  1.908  96.6499
26.819  20.8665  1915.28  89.2708  24.376  0.38  25  46  1.908  96.6499
26.868  20.8665  1894.03  95.0719  167.442  0.38  25  46  1.908  98.7499
26.917  20.8665  1929.06  89.9479  1.755  0.38  25  46  1.908  98.8499
26.966  20.8665  1940.6  89.0874  30.91  0.37  25  46  1.908  100
27.015  20.9953  1964.7  89.9463  1.842  0.37  25  46  1.908  100
27.063  20.9953  1946.91  89.9487  1.745  0.37  25  46  1.908  100
27.112  20.9953  1952.87  88.9407  36.102  0.37  25  46  1.908  100
